Repository: AI-multimodal/LightshowAI

# XANES spectrum prediction using neural network models

 Currently, the models we provide are OmniXAS models of 3d transition metal (Ti-Cu) K-edge at two levels of theory: FEFF model for all the 8 elements and VASP models for Ti and Cu only. We recommend users of Lightshowai to cite the following references: Benchmark [Phys. Rev. Materials 8, 013801 (2024)], Lightshow [Journal of Open Source Software 8 (87), 5182 (2023)], and OmniXAS [Phys. Rev. Materials 9, 043803 (2025)]. Please contact Deyu Lu (dlu@bnl.gov) if you have questions.

> [!WARNING]
> This feature is a work in progress! Expect breaking changes!

Using [machine-learned neural networks](https://doi.org/10.48550/arXiv.2409.19552) stacked on top of the [M3GNet architecture](https://github.com/materialsvirtuallab/m3gnet), we have built in direct XANES spectrum prediction.

# Run web service locally
Type in ```xas_ui``` after the conda environment is activated. You can run the command anywhere and don't have to be in the source code directory.

File: data_source/AnataseNor.xdi (part 1 of 2)
# XDI/1.0 Athena/0.9.26 K
# Beamline.name: BMM (06BM) -- Beamline for Materials Measurement
# Beamline.xray_source: NSLS-II three-pole wiggler
# Beamline.collimation: paraboloid mirror, 5 nm Rh on 30 nm Pt
# Beamline.focusing: not in use
# Beamline.harmonic_rejection: flat mirror, Si stripe, pitch = 7.0 mrad relative to beam
# Detector.I0: 10 cm N2
# Detector.I1: 25 cm N2
# Detector.I2: 25 cm N2
# Element.symbol: Ti
# Element.edge: K
# Facility.name: NSLS-II
# Facility.energy: 3.0
# Facility.current: 219.5
# Facility.mode: top-off
# Facility.GUP: 301027
# Facility.SAF: 304156
# Mono.name: Si(111)
# Mono.d_spacing: 3.1352584
# Mono.encoder_resolution: 0.0000050 deg/ct
# Mono.angle_offset: 16.0571090 deg
# Mono.scan_mode: pseudo channel cut
# Mono.scan_type: step
# Mono.direction: forward in energy
# Sample.name: TiO2 anatase
# Sample.prep: Powder pressed into disc with polyethylene glycol for transmission
# Sample.x_position: -97.532 mm
# Sample.y_position: 117.543 mm
# Sample.wheel_position: -420.000 mm
# Scan.experimenters: Bruce Ravel, Martin Stennett
# Scan.edge_energy: 4966.0
# Scan.sequence: sum of three scans
# Scan.sequence_start_time: 2019-05-29T19:00:19
# Scan.sequence_end_time: 2019-05-29T19:43:36
# Scan.transient_id: 9752
# Scan.uid: f32ba38a-0473-4f12-8442-7691134ab519
# Column.1:                      energy eV
# Column.2:                      norm
# Column.3:                      nbkg
# Column.4:                      flat
# Column.5:                      fbkg
# Column.6:                      nder
# Column.7:                      nsec
# Athena.e0:                     4983.25
# Athena.eshift:                 0
# Athena.rbkg:                   1.0
# Athena.importance:             1
# Athena.standard:               None
# Athena.bkg_kweight:            2
# Athena.edge_step:              1.2655721
# Athena.fixed_step:             no
# Athena.pre_edge_range:         -100.000 -20.000
# Athena.pre_edge_line:          14.204304 - 0.00223152 * E
# Athena.normalization_range:    150.000 624.828
# Athena.post_edge_polynomial:   51.103566 - 0.0155631 * E + 1.24032326e-06 * E^2 + 0 * E^3
# Athena.spline_range_energy:    0.000 724.837
# Athena.clamps:                 0 24
# Athena.spline_range_k:         0.000 13.793
# Athena.kweight:                2
# Athena.window:                 hanning
# Athena.phase_correction:       no
# Athena.k_range:                3.000 11.793
# Athena.dk:                     1
# Athena.r_range:                1 3
# Athena.dr:                     0.0
# Athena.window:                 hanning
# Athena.plot_multiplier:        1
# Athena.y_offset:               0
# ///
#------------------------
#   e         norm        nbkg        flat        fbkg        nder        nsec
  4767.1230       0.29711799E-01   0.29711800E-01   0.29711800E-01   0.29711800E-01   0.19433259E-03  -0.26807014E-04
  4777.1370       0.31657846E-01   0.31657847E-01   0.31657847E-01   0.31657847E-01  -0.74112853E-04  -0.27038075E-04
  4787.1380       0.28228430E-01   0.28228431E-01   0.28228431E-01   0.28228431E-01  -0.34683449E-03  -0.12496599E-04
  4797.1370       0.24721156E-01   0.24721157E-01   0.24721156E-01   0.24721157E-01  -0.32404483E-03   0.17698527E-05
  4807.1350       0.21748506E-01   0.21748507E-01   0.21748507E-01   0.21748507E-01  -0.31144275E-03   0.25245497E-05
  4817.1320       0.18493858E-01   0.18493859E-01   0.18493859E-01   0.18493859E-01  -0.27356646E-03   0.31287029E-05
  4827.1280       0.16279092E-01   0.16279092E-01   0.16279092E-01   0.16279092E-01  -0.24889059E-03  -0.41113113E-07
  4837.1300       0.13516544E-01   0.13516544E-01   0.13516544E-01   0.13516544E-01  -0.27438864E-03   0.15039323E-05
  4847.1340       0.10789673E-01   0.10789673E-01   0.10789673E-01   0.10789673E-01  -0.21880292E-03   0.31903100E-05
  4857.1330       0.91398291E-02   0.91398294E-02   0.91398293E-02   0.91398294E-02  -0.21057287E-03   0.36773558E-06
  4867.1330       0.65784260E-02   0.65784262E-02   0.65784262E-02   0.65784262E-02  -0.21144858E-03   0.29236691E-05
  4877.1320       0.49110690E-02   0.49110691E-02   0.49110691E-02   0.49110691E-02  -0.15210241E-03   0.25589570E-05
  4887.1310       0.35366821E-02   0.35366822E-02   0.35366822E-02   0.35366822E-02  -0.16027456E-03  -0.12817447E-05
  4897.1300       0.17058984E-02   0.17058984E-02   0.17058984E-02   0.17058984E-02  -0.17773474E-03   0.22427048E-05
  4907.1300      -0.17834949E-04  -0.17834935E-04  -0.17834950E-04  -0.17834935E-04  -0.11542270E-03   0.61207460E-05
  4917.1290      -0.60244027E-03  -0.60244027E-03  -0.60244029E-03  -0.60244027E-03  -0.55325938E-04   0.22967509E-05
  4927.1300      -0.11243537E-02  -0.11243537E-02  -0.11243537E-02  -0.11243537E-02  -0.69487686E-04  -0.22043733E-05
  4937.1310      -0.19923330E-02  -0.19923330E-02  -0.19923330E-02  -0.19923330E-02  -0.99417814E-04   0.62144026E-05
  4939.1260      -0.23169698E-02  -0.23169699E-02  -0.23169699E-02  -0.23169699E-02   0.50602874E-05   0.70027282E-04
  4941.1250      -0.19721222E-02  -0.19721222E-02  -0.19721222E-02  -0.19721222E-02   0.18027115E-03   0.12337354E-04
  4943.1240      -0.15962457E-02  -0.15962458E-02  -0.15962458E-02  -0.15962458E-02   0.54385029E-04  -0.60485918E-04
  4945.1250      -0.17545821E-02  -0.17545821E-02  -0.17545821E-02  -0.17545821E-02  -0.61672521E-04  -0.27405950E-04
  4947.1370      -0.18437376E-02  -0.18437376E-02  -0.18437376E-02  -0.18437376E-02  -0.55595050E-04   0.28157982E-04
  4949.1280      -0.19771290E-02  -0.19771291E-02  -0.19771291E-02  -0.19771291E-02   0.51043883E-04   0.23583203E-04
  4951.1340      -0.16397152E-02  -0.16397152E-02  -0.16397152E-02  -0.16397152E-02   0.38667010E-04   0.42181522E-04
  4953.1370      -0.18221130E-02  -0.18221130E-02  -0.18221131E-02  -0.18221130E-02   0.22014960E-03   0.77094868E-04
  4955.1360      -0.75867645E-03  -0.75867646E-03  -0.75867647E-03  -0.75867646E-03   0.34720067E-03  -0.61625994E-05
  4957.1370      -0.43331031E-03  -0.43331031E-03  -0.43331033E-03  -0.43331031E-03   0.19549921E-03  -0.17122605E-03
  4957.3770      -0.32056273E-03  -0.32056273E-03  -0.32056274E-03  -0.32056273E-03  -0.36516912E-04  -0.94862713E-03
  4957.6240      -0.45109405E-03  -0.45109405E-03  -0.45109406E-03  -0.45109405E-03  -0.26648221E-03  -0.80624059E-03
  4957.8740      -0.45300439E-03  -0.45300439E-03  -0.45300440E-03  -0.45300439E-03  -0.43721849E-03   0.95121787E-03
  4958.1240      -0.66970329E-03  -0.66970330E-03  -0.66970331E-03  -0.66970330E-03   0.20912673E-03   0.41316104E-02
  4958.3740      -0.34844103E-03  -0.34844102E-03  -0.34844104E-03  -0.34844102E-03   0.16285867E-02  -0.16537082E-03
  4958.6230       0.14296148E-03   0.14296150E-03   0.14296148E-03   0.14296150E-03   0.12660669E-03  -0.49408528E-02
  4958.8730      -0.28526429E-03  -0.28526428E-03  -0.28526430E-03  -0.28526428E-03  -0.83689886E-03   0.39274867E-03
  4959.1250      -0.27716175E-03  -0.27716174E-03  -0.27716176E-03  -0.27716174E-03   0.32376652E-03   0.25233959E-02
  4959.3750      -0.12273350E-03  -0.12273349E-03  -0.12273350E-03  -0.12273349E-03   0.42984588E-03   0.20915056E-02
  4959.6250      -0.62238811E-04  -0.62238797E-04  -0.62238813E-04  -0.62238797E-04   0.13695193E-02   0.17478485E-02
  4959.8740       0.56065664E-03   0.56065667E-03   0.56065665E-03   0.56065667E-03   0.13020223E-02  -0.31178046E-02
  4960.1260       0.59007436E-03   0.59007439E-03   0.59007437E-03   0.59007439E-03  -0.19250079E-03  -0.29707449E-02
  4960.3750       0.46421374E-03   0.46421377E-03   0.46421375E-03   0.46421377E-03  -0.18632092E-03   0.15135833E-02
  4960.6260       0.49691389E-03   0.49691392E-03   0.49691391E-03   0.49691392E-03   0.56429087E-03   0.22523729E-02
  4960.8740       0.74579488E-03   0.74579492E-03   0.74579490E-03   0.74579492E-03   0.93761315E-03  -0.24876092E-03
  4961.1260       0.96572047E-03   0.96572051E-03   0.96572050E-03   0.96572051E-03   0.43991041E-03   0.36384163E-03
  4961.3780       0.96750973E-03   0.96750977E-03   0.96750976E-03   0.96750977E-03   0.11209893E-02   0.12516662E-02
  4961.6270       0.15273361E-02   0.15273362E-02   0.15273362E-02   0.15273362E-02   0.10669952E-02  -0.17539399E-02
  4961.8770       0.14999403E-02   0.14999404E-02   0.14999404E-02   0.14999404E-02   0.24577332E-03  -0.18783451E-02
  4962.1280       0.16504686E-02   0.16504686E-02   0.16504686E-02   0.16504686E-02   0.12594427E-03   0.15663079E-03
  4962.3750       0.15626606E-02   0.15626606E-02   0.15626606E-02   0.15626606E-02   0.32377546E-03   0.25597933E-02
  4962.6240       0.18110612E-02   0.18110613E-02   0.18110612E-02   0.18110613E-02   0.13956018E-02   0.15003681E-02
  4962.8760       0.22618570E-02   0.22618571E-02   0.22618571E-02   0.22618571E-02   0.10754599E-02  -0.45582825E-03
  4963.1270       0.23520175E-02   0.23520176E-02   0.23520176E-02   0.23520176E-02   0.11663202E-02  -0.73983347E-03
  4963.3790       0.28485161E-02   0.28485162E-02   0.28485162E-02   0.28485162E-02   0.70332364E-03  -0.58199309E-03
  4963.6290       0.27050860E-02   0.27050861E-02   0.27050860E-02   0.27050861E-02   0.87415962E-03   0.24667791E-02
  4963.8780       0.32847217E-02   0.32847218E-02   0.32847218E-02   0.32847218E-02   0.19342464E-02   0.49646141E-03
  4964.1290       0.36722092E-02   0.36722093E-02   0.36722093E-02   0.36722093E-02   0.11223903E-02  -0.41410676E-03
  4964.3790       0.38470393E-02   0.38470394E-02   0.38470394E-02   0.38470394E-02   0.17267789E-02   0.17289984E-02
  4964.6270       0.45321451E-02   0.45321452E-02   0.45321452E-02   0.45321452E-02   0.19834315E-02  -0.69629557E-03
  4964.8760       0.48328048E-02   0.48328049E-02   0.48328049E-02   0.48328049E-02   0.13807200E-02  -0.22197198E-03
  4965.1300       0.52266473E-02   0.52266474E-02   0.52266474E-02   0.52266474E-02   0.18717796E-02   0.27339222E-02
  4965.3760       0.57686946E-02   0.57686948E-02   0.57686948E-02   0.57686948E-02   0.27476811E-02   0.28506229E-02
  4965.6290       0.65977401E-02   0.65977403E-02   0.65977403E-02   0.65977403E-02   0.32942405E-02   0.24658874E-02
  4965.8790       0.74256975E-02   0.74256978E-02   0.74256978E-02   0.74256978E-02   0.39880225E-02   0.24439500E-02
  4966.1280       0.85877634E-02   0.85877636E-02   0.85877636E-02   0.85877636E-02   0.45137715E-02   0.28351088E-02
  4966.3810       0.96916108E-02   0.96916111E-02   0.96916111E-02   0.96916111E-02   0.54112471E-02   0.55883246E-02
  4966.6270       0.11287976E-01   0.11287976E-01   0.11287976E-01   0.11287976E-01   0.73023455E-02   0.92512074E-02
  4966.8770       0.13313574E-01   0.13313575E-01   0.13313575E-01   0.13313575E-01   0.99998460E-02   0.16344160E-01
  4967.1280       0.16297899E-01   0.16297899E-01   0.16297899E-01   0.16297899E-01   0.15490770E-01   0.28369138E-01
  4967.3820       0.21136413E-01   0.21136414E-01   0.21136414E-01   0.21136414E-01   0.24326261E-01   0.49280812E-01
  4967.6300       0.28509681E-01   0.28509682E-01   0.28509682E-01   0.28509682E-01   0.40229737E-01   0.83308384E-01
  4967.8800       0.41170822E-01   0.41170823E-01   0.41170823E-01   0.41170823E-01   0.65813836E-01   0.89726528E-01
  4968.1310       0.61482413E-01   0.61482415E-01   0.61482415E-01   0.61482415E-01   0.85182728E-01   0.10934651E-01
  4968.3780       0.83591821E-01   0.83591823E-01   0.83591823E-01   0.83591823E-01   0.71259292E-01  -0.14037839
  4968.6280       0.96898281E-01   0.96898284E-01   0.96898284E-01   0.96898284E-01   0.15414668E-01  -0.23126592
  4968.8790       0.91314569E-01   0.91314572E-01   0.91314572E-01   0.91314572E-01  -0.44604932E-01  -0.14824813
  4969.1290       0.74551210E-01   0.74551212E-01   0.74551212E-01   0.74551212E-01  -0.58857644E-01   0.31697068E-01
  4969.3770       0.62003462E-01   0.62003464E-01   0.62003464E-01   0.62003464E-01  -0.28819792E-01   0.14702114
  4969.6290       0.60141314E-01   0.60141316E-01   0.60141316E-01   0.60141316E-01   0.14652923E-01   0.15716742
  4969.8790       0.69359230E-01   0.69359232E-01   0.69359232E-01   0.69359232E-01   0.50078252E-01   0.96627572E-01
  4970.1290       0.85180440E-01   0.85180442E-01   0.85180442E-01   0.85180442E-01   0.62966709E-01   0.90458013E-02
  4970.3790       0.10084258       0.10084259       0.10084259       0.10084259       0.54601153E-01  -0.37609984E-01
  4970.6270       0.11237181       0.11237182       0.11237182       0.11237182       0.44236937E-01  -0.10493829E-01
  4970.8800       0.12300529       0.12300529       0.12300529       0.12300529       0.49343744E-01   0.26572321E-01
  4971.1300       0.13719172       0.13719172       0.13719172       0.13719172       0.57602815E-01  -0.70177926E-03
  4971.3810       0.15186430       0.15186430       0.15186430       0.15186430       0.48992153E-01  -0.74003549E-01
  4971.6330       0.16183477       0.16183478       0.16183478       0.16183478       0.20379030E-01  -0.13259170
  4971.8800       0.16203344       0.16203344       0.16203344       0.16203344      -0.17171105E-01  -0.12485188
  4972.1320       0.15326639       0.15326639       0.15326639       0.15326639      -0.41922057E-01  -0.56315411E-01
  4972.3790       0.14111433       0.14111433       0.14111433       0.14111433      -0.45272495E-01   0.23152626E-01
  4972.6290       0.13076596       0.13076596       0.13076596       0.13076596      -0.30415202E-01   0.82974181E-01
  4972.8780       0.12593714       0.12593715       0.12593715       0.12593715      -0.38683792E-02   0.10665558
  4973.1300       0.12882790       0.12882790       0.12882790       0.12882790       0.23019241E-01   0.85194382E-01
  4973.3820       0.13753884       0.13753884       0.13753884       0.13753884       0.39069589E-01   0.29220785E-01
  4973.6320       0.14844083       0.14844084       0.14844084       0.14844084       0.37688075E-01  -0.34554444E-01
  4973.8820       0.15638288       0.15638288       0.15638288       0.15638288       0.21792368E-01  -0.74406571E-01
  4974.1310       0.15931523       0.15931523       0.15931523       0.15931523       0.55919583E-03  -0.79880200E-01
  4974.3790       0.15666080       0.15666080       0.15666080       0.15666080      -0.17908092E-01  -0.56198972E-01
  4974.6310       0.15036118       0.15036118       0.15036118       0.15036118      -0.27540290E-01  -0.28951660E-01
  4974.8800       0.14286311       0.14286312       0.14286312       0.14286312      -0.32412874E-01  -0.85929585E-02
  4975.1270       0.13428439       0.13428440       0.13428440       0.13428440      -0.31802398E-01   0.14366394E-01
  4975.3810       0.12693011       0.12693012       0.12693012       0.12693012      -0.25215310E-01   0.32138557E-01
  4975.6320       0.12155066       0.12155067       0.12155067       0.12155067      -0.15572426E-01   0.41617962E-01
  4975.8850       0.11908161       0.11908161       0.11908161       0.11908161      -0.42398575E-02   0.47864301E-01
  4976.1310       0.11943497       0.11943498       0.11943498       0.11943498       0.83118603E-02   0.50606145E-01
  4976.3810       0.12320429       0.12320430       0.12320430       0.12320430       0.20860791E-01   0.47592641E-01
  4976.6310       0.12986537       0.12986537       0.12986537       0.12986537       0.32108181E-01   0.46157568E-01
  4976.8770       0.13912995       0.13912995       0.13912995       0.13912995       0.43754944E-01   0.40313360E-01
  4977.1300       0.15169909       0.15169909       0.15169909       0.15169909       0.52224547E-01   0.30750146E-01
  4977.3840       0.16560779       0.16560780       0.16560780       0.16560780       0.59345268E-01   0.29181983E-01
  4977.6300       0.18137172       0.18137173       0.18137173       0.18137173       0.66815539E-01   0.27448028E-01
  4977.8830       0.19894875       0.19894875       0.19894875       0.19894875       0.73041834E-01   0.22591255E-01
  4978.1280       0.21774655       0.21774656       0.21774656       0.21774656       0.78065984E-01   0.14143782E-01
  4978.3790       0.23766948       0.23766948       0.23766948       0.23766948       0.80057150E-01   0.10760326E-01
  4978.6280       0.25777513       0.25777514       0.25777514       0.25777514       0.83446147E-01   0.12047804E-01
  4978.8780       0.27930910       0.27930911       0.27930911       0.27930911       0.86069004E-01   0.13171830E-02
  4979.1330       0.30123998       0.30123998       0.30123998       0.30123998       0.84111324E-01  -0.16591526E-01
  4979.3810       0.32161710       0.32161711       0.32161711       0.32161711       0.77723467E-01  -0.37073996E-01
  4979.6320       0.34002399       0.34002400       0.34002400       0.34002400       0.65611400E-01  -0.59174050E-01
  4979.8810       0.35442280       0.35442281       0.35442281       0.35442281       0.48136442E-01  -0.69183694E-01
  4980.1300       0.36399593       0.36399594       0.36399594       0.36399594       0.31157921E-01  -0.51443023E-01
  4980.3820       0.37003292       0.37003293       0.37003293       0.37003293       0.22363487E-01  -0.11258794E-01
  4980.6300       0.37517768       0.37517769       0.37517769       0.37517769       0.25528523E-01   0.31851021E-01
  4980.8820       0.38279718       0.38279719       0.38279719       0.38279719       0.38288997E-01   0.71339237E-01
  4981.1290       0.39428389       0.39428390       0.39428390       0.39428390       0.61126803E-01   0.10614920
  4981.3830       0.41342171       0.41342172       0.41342172       0.41342172       0.91469746E-01   0.13011032
  4981.6320       0.44029317       0.44029318       0.44029318       0.44029318       0.12657229       0.14241332
  4981.8800       0.47632814       0.47632815       0.47632815       0.47632815       0.16224917       0.12077216
  4982.1320       0.52141775       0.52141777       0.52141777       0.52141777       0.18695837       0.64019531E-01
  4982.3770       0.56924645       0.56924647       0.56924647       0.56924647       0.19406687       0.44782884E-02
  4982.6300       0.61806305       0.61806307       0.61806307       0.61806307       0.18918856      -0.27357382E-01
  4982.8810       0.66459748       0.66459750       0.66459750       0.66459750       0.18027875      -0.37181687E-01
  4983.1310       0.70838271       0.70838273       0.70829149       0.70829149       0.17056054      -0.25182711E-01
  4983.3820       0.75004831        2.3380753       0.75014944        2.3381764       0.16766221       0.14128382E-01
  4983.6320       0.79238148        2.2881512       0.79267407        2.2884438       0.17763885       0.60138755E-01
  4983.8820       0.83886774        2.2394888       0.83935167        2.2399728       0.19773159       0.82423462E-01
  4984.1310       0.89104954        2.1922591       0.89172392        2.1929334       0.21876816       0.58237572E-01
  4984.3800       0.94781428        2.1462485       0.94867899        2.1471132       0.22673390       0.13176202E-01
  4984.6280        1.0037363        2.1016186        1.0047904        2.1026727       0.22531673      -0.92138552E-02
  4984.8810        1.0606980        2.0573021        1.0619453        2.0585493       0.22211776      -0.24996716E-01
  4985.1320        1.1156836        2.0145300        1.1171224        2.0159688       0.21271839      -0.54378881E-01
  4985.3820        1.1672699        1.9730943        1.1688993        1.9747236       0.19487394      -0.75303395E-01
  4985.6310        1.2129257        1.9329645        1.2147448        1.9347836       0.17514200      -0.70076921E-01
  4985.8810        1.2546657        1.8938022        1.2566752        1.8958116       0.15990556      -0.83431653E-01
  4986.1310        1.2928785        1.8557543        1.2950782        1.8579539       0.13342617      -0.13496464
  4986.3800        1.3212454        1.8189501        1.3236344        1.8213391       0.92558203E-01  -0.16979146
  4986.6320        1.3392502        1.7827950        1.3418307        1.7853755       0.48360648E-01  -0.18933727
  4986.8820        1.3455224        1.7479965        1.3482929        1.7507668      -0.24891067E-02  -0.18903888
  4987.1350        1.3379982        1.7138481        1.3409606        1.7168105      -0.46725909E-01  -0.15291884
  4987.3820        1.3221595        1.6815297        1.3253093        1.6846795      -0.78948526E-01  -0.99165524E-01
  4987.6340        1.2986028        1.6495792        1.3019436        1.6529200      -0.96209506E-01  -0.38704386E-01
  4987.8820        1.2740547        1.6191276        1.2775834        1.6226562      -0.98300719E-01   0.23865094E-01
  4988.1300        1.2498457        1.5896438        1.2535621        1.5933602      -0.84372419E-01   0.63985249E-01
  4988.3810        1.2319529        1.5607724        1.2358592        1.5646786      -0.66372080E-01   0.68297613E-01
  4988.6310        1.2165933        1.5329686        1.2206885        1.5370638      -0.50155315E-01   0.51521290E-01
  4988.8830        1.2067749        1.5058880        1.2110606        1.5101736      -0.40508393E-01   0.19543367E-01
  4989.1330        1.1962581        1.4799439        1.2007325        1.4844183      -0.40344545E-01   0.77175711E-02
  4989.3830        1.1866027        1.4549013        1.1912657        1.4595643      -0.36649607E-01   0.19496102E-01
  4989.6310        1.1780066        1.4309336        1.1828566        1.4357836      -0.30635486E-01   0.27001583E-01
  4989.8800        1.1713768        1.4077295        1.1764145        1.4127672      -0.23229820E-01   0.20149447E-01
  4990.1290        1.1664381        1.3853711        1.1716634        1.3905963      -0.20601061E-01   0.94883436E-02
  4990.3810        1.1610557        1.3635880        1.1664706        1.3690029      -0.18476160E-01   0.54582658E-02
  4990.6330        1.1571261        1.3426378        1.1627306        1.3482422      -0.17850095E-01  -0.25604988E-02
  4990.8810        1.1521306        1.3228171        1.1579215        1.3286079      -0.19756410E-01  -0.92888701E-02
  4991.1330        1.1472479        1.3034700        1.1532280        1.3094501      -0.22494530E-01  -0.10197585E-01
  4991.3830        1.1408384        1.2850500        1.1470062        1.2912178      -0.24875597E-01  -0.51250092E-02
  4991.6320        1.1348350        1.2674534        1.1411896        1.2738080      -0.25051910E-01  -0.59694540E-02
  4991.8800        1.1283876        1.2506551        1.1349281        1.2571956      -0.27842416E-01  -0.66035347E-03
  4992.1310        1.1209416        1.2343765        1.1276702        1.2411050      -0.25381426E-01   0.23125441E-01
  4992.3820        1.1156461        1.2188088        1.1225626        1.2257252      -0.16233445E-01   0.38187775E-01
  4992.6290        1.1128574        1.2041670        1.1199586        1.2112683      -0.63639140E-02   0.40808336E-01
  4992.8820        1.1124642        1.1898501        1.1197546        1.1971405       0.41707232E-02   0.43686181E-01
  4993.1310        1.1149511        1.1764156        1.1224275        1.1838920       0.15566549E-01   0.45792517E-01
  4993.3810        1.1202319        1.1635655        1.1278950        1.1712286       0.27021189E-01   0.39292652E-01
  4993.6290        1.1284076        1.1514342        1.1362558        1.1592823       0.35134290E-01   0.32200142E-01
  4993.8800        1.1377639        1.1397643        1.1457993        1.1477996       0.43089060E-01   0.20255315E-01
  4994.1310        1.1500383        1.1286898        1.1582608        1.1369122       0.45302458E-01  -0.13751556E-02
  4994.3810        1.1604604        1.1182348        1.1688691        1.1266434       0.42400107E-01  -0.22061504E-01
  4994.6340        1.1713656        1.1082222        1.1799625        1.1168191       0.34205522E-01  -0.39313842E-01
  4994.8820        1.1775974        1.0989456        1.1863788        1.1077270       0.22703873E-01  -0.46034521E-01
  4995.1350        1.1827402        1.0900143        1.1917097        1.0989837       0.11142226E-01  -0.50450728E-01
  4995.3790        1.1831351        1.0818942        1.1922858        1.0910448      -0.23701392E-02  -0.36307717E-01
  4995.6320        1.1815623        1.0739697        1.1909008        1.0833082      -0.69027090E-02  -0.11184199E-01
  4995.8800        1.1796768        1.0666751        1.1891993        1.0761975      -0.79734231E-02   0.91086176E-03
  4996.1320        1.1775756        1.0597260        1.1872849        1.0694353      -0.64472781E-02   0.17720241E-01
  4996.3810        1.1764467        1.0533021        1.1863405        1.0631958       0.90441749E-03   0.33220753E-01
  4996.6300        1.1780260        1.0473016        1.1881041        1.0573797       0.10096657E-01   0.21779068E-01
  4996.8820        1.1815051        1.0416434        1.1917697        1.0519080       0.11815731E-01   0.27304079E-01
  4997.1300        1.1839338        1.0364661        1.1943817        1.0469140       0.23748696E-01   0.97420755E-02
  4998.2230        1.2133521        1.0178622        1.2246068        1.0291167       0.24879854E-01  -0.55452738E-02
  4999.3190        1.2383958        1.0050839        1.2504570        1.0171451       0.11610092E-01  -0.11249583E-01
  5000.4320        1.2389988       0.99671222        1.2518767        1.0095900       0.29525525E-04  -0.28042019E-02
  5001.5610        1.2384620       0.99148546        1.2521658        1.0051892       0.53230710E-02   0.13520106E-02
  5002.7180        1.2511674       0.98797116        1.2657149        1.0025187       0.31202217E-02  -0.10794244E-01
  5003.8990        1.2457571       0.98485996        1.2611633        1.0002661      -0.19913871E-01  -0.19559349E-01
  5005.0860        1.2040113       0.98186138        1.2202777       0.99812773      -0.43196316E-01  -0.12444196E-01
  5006.2990        1.1420859       0.97892694        1.1592285       0.99606950      -0.49779941E-01  -0.59125359E-03
  5007.5260        1.0825483       0.97608900        1.1005742       0.99411494      -0.44638975E-01   0.49197385E-02
  5008.7760        1.0315152       0.97332936        1.0504381       0.99225221      -0.37593749E-01   0.28831787E-02
  5010.0460       0.98781202       0.97065801        1.0076430       0.99048899      -0.37373365E-01   0.21150587E-03
  5011.3370       0.93580201       0.96807565       0.95655291       0.98882652      -0.37052082E-01   0.45464277E-02
  5012.6440       0.89155071       0.96559423       0.91322958       0.98727308      -0.25561745E-01   0.10146775E-01
  5013.9680       0.86854906       0.96321296       0.89116456       0.98582843      -0.10355916E-01   0.94397026E-02
  5015.3180       0.86385899       0.96091797       0.88742597       0.98448492      -0.31998062E-03   0.46182239E-02
  5016.6750       0.86768287       0.95874217       0.89220267       0.98326194       0.21456159E-02  -0.79987302E-04
  5018.0680       0.86975944       0.95664079       0.89525357       0.98213489      -0.53994570E-03  -0.22203911E-02
  5019.4670       0.86617535       0.95466038       0.89264418       0.98112920      -0.40537161E-02  -0.16081672E-02
  5020.8890       0.85832390       0.95277605       0.88577954       0.98023167      -0.50765854E-02   0.51910446E-03
  5022.3230       0.85167662       0.95100208       0.88012337       0.97944881      -0.25711537E-02   0.23254610E-02
  5023.7860       0.85087527       0.94931758       0.88032903       0.97877132       0.16602753E-02   0.24779192E-02
  5025.2690       0.85656779       0.94773371       0.88703803       0.97820393       0.47287963E-02   0.14885954E-02
  5026.7690       0.86498127       0.94625254       0.89647527       0.97774652       0.61007555E-02   0.35114601E-03
  5028.2780       0.87492496       0.94487921       0.90744441       0.97739863       0.57853946E-02  -0.70610572E-03
  5029.8150       0.88260358       0.94359456       0.91616292       0.97715387       0.39499575E-02  -0.10080971E-02
  5031.3760       0.88716193       0.94240131       0.92177265       0.97701200       0.26623098E-02  -0.54897490E-03
  5032.9450       0.89093661       0.94130847       0.92659929       0.97697112       0.22316661E-02  -0.53182069E-03
  5034.5350       0.89421176       0.94030307       0.93093556       0.97702684       0.98228829E-03  -0.78241813E-03
  5036.1490       0.89408386       0.93938041       0.93187973       0.97717625      -0.27520163E-03   0.22160254E-04
  5037.7880       0.89331653       0.93853691       0.93219584       0.97741620       0.10543756E-02   0.15671440E-02
  5039.4360       0.89754960       0.93777602       0.93751299       0.97773939       0.48760006E-02   0.22286894E-02
  5041.1060       0.90949510       0.93708622       0.95055163       0.97814271       0.84491669E-02   0.96656144E-03
  5042.7790       0.92579516       0.93646908       0.96794130       0.97861519       0.81072155E-02  -0.12422314E-02
  5044.4870       0.93690560       0.93590687       0.98015848       0.97915973       0.42491827E-02  -0.18619530E-02
  5046.2200       0.94041660       0.93539762       0.98478658       0.97976758       0.17002353E-02  -0.58402646E-03
  5047.9560       0.94280371       0.93494024       0.98828683       0.98042333       0.22231949E-02   0.22932966E-03
  5049.7240       0.94820667       0.93451925       0.99481737       0.98112992       0.25038064E-02   0.66991751E-04
  5051.5080       0.95169723       0.93413057       0.99943951       0.98187281       0.24611496E-02   0.52825358E-03
  5053.3060       0.95702251       0.93376554        1.0058989       0.98264193       0.43960108E-02   0.12861794E-02
  5055.1270       0.96760640       0.93341283        1.0176250       0.98343141       0.71158328E-02   0.96281070E-03
  5056.9660       0.98306646       0.93306330        1.0342320       0.98422877       0.79198979E-02  -0.25336731E-03
  5058.8290       0.99692586       0.93270498        1.0492464       0.98502554       0.61778670E-02  -0.12763263E-02
  5060.7070        1.0061779       0.93232809        1.0596560       0.98580615       0.31451611E-02  -0.16281420E-02
  5062.6070        1.0088083       0.93191911        1.0634504       0.98656121       0.26746413E-04  -0.14646070E-02
  5064.5300        1.0062801       0.93147033        1.0620932       0.98728335      -0.24540313E-02  -0.10807261E-02
  5066.4580       0.99935780       0.93098575        1.0563375       0.98796546      -0.41351297E-02  -0.67719294E-03
  5068.4190       0.99019859       0.93045839        1.0483575       0.98861729      -0.50876347E-02  -0.29268724E-03
  5070.3890       0.97935831       0.92989472        1.0386942       0.98923062      -0.52856833E-02   0.16530674E-03
  5072.3900       0.96920914       0.92928856        1.0297328       0.98981219      -0.44312016E-02   0.58967948E-03
  5074.3990       0.96158919       0.92864707        1.0232974       0.99035529      -0.29210686E-02   0.70061770E-03
  5076.4290       0.95741095       0.92796661        1.0203081       0.99086377      -0.16014068E-02   0.46320965E-03
  5078.4810       0.95505225       0.92724706        1.0191431       0.99133785      -0.10302468E-02   0.11071858E-03
  5080.5460       0.95316942       0.92649207        1.0184531       0.99177570      -0.11455784E-02  -0.29978096E-03
  5082.6370       0.95029123       0.92569732        1.0167742       0.99218029      -0.22761364E-02  -0.77103478E-03
  5084.7400       0.94362331       0.92486866        1.0113039       0.99254922      -0.43792983E-02  -0.99713877E-03
  5086.8660       0.93177117       0.92400243        1.0006536       0.99288486      -0.64930363E-02  -0.69614965E-03
  5089.0190       0.91583960       0.92309742       0.98593017       0.99318796      -0.73581226E-02   0.79835986E-04
  5091.1770       0.90005031       0.92216375       0.97134267       0.99345608      -0.61488634E-02   0.77901603E-03
  5093.3610       0.88914124       0.92119326       0.96164058       0.99369257      -0.39756350E-02   0.94569068E-03
  5095.5670       0.88259727       0.92018845       0.95630625       0.99389741      -0.19972813E-02   0.84630256E-03
  5097.7860       0.88030327       0.91915443       0.95521941       0.99407054      -0.23074617E-03   0.64271606E-03
  5100.0280       0.88156791       0.91808761       0.95769391       0.99421358       0.86987507E-03   0.27465295E-03
  5102.2850       0.88421684       0.91699291       0.96155084       0.99432689       0.10049174E-02  -0.28130214E-03
  5104.5700       0.88613225       0.91586516       0.96467907       0.99441196      -0.40779927E-03  -0.70886687E-03
  5106.8720       0.88234626       0.91471100       0.96210458       0.99446930      -0.22466549E-02  -0.40455748E-03
  5109.1820       0.87577067       0.91353646       0.95673426       0.99450002      -0.22736184E-02   0.28119167E-03
  5111.5220       0.87177394       0.91233179       0.95394778       0.99450561      -0.93911364E-03   0.45327727E-03
  5113.8700       0.87136811       0.91110987       0.95474555       0.99448729      -0.14865451E-03   0.20918563E-03
  5116.2530       0.87107065       0.90985824       0.95565859       0.99444616       0.50543602E-04   0.17150862E-03
  5118.6390       0.87160915       0.90859543       0.95739796       0.99438421       0.66927010E-03   0.29888056E-03
  5121.0480       0.87427980       0.90731273       0.96126973       0.99430264       0.14836759E-02   0.26574690E-03
  5123.4810       0.87879311       0.90601149       0.96698458       0.99420293       0.19560166E-02   0.13523375E-03
  5125.9290       0.88382712       0.90469851       0.97321583       0.99408720       0.21437518E-02   0.11276299E-03
  5128.4040       0.88934680       0.90336948       0.97993402       0.99395667       0.25111488E-02   0.23608649E-03
  5130.8910       0.89628744       0.90203466       0.98806688       0.99381407       0.33152130E-02   0.27436279E-03
  5133.3990       0.90590629       0.90069155       0.99887574       0.99366097       0.38815909E-02   0.92844087E-04
  5135.9180       0.91580020       0.89934789        1.0099525       0.99350013       0.37819402E-02  -0.12209045E-03
  5138.4720       0.92509207       0.89799345        1.0204309       0.99333224       0.32622261E-02  -0.35965385E-03
  5141.0310       0.93247996       0.89664678        1.0289948       0.99316163       0.19430301E-02  -0.62087880E-03
  5143.6230       0.93510062       0.89529592        1.0327936       0.99298891       0.64079425E-04  -0.71558056E-03
  5146.2190       0.93281240       0.89395882        1.0316722       0.99281857      -0.17694018E-02  -0.54408793E-03
  5148.8430       0.92586434       0.89262606        1.0258900       0.99265173      -0.27760596E-02  -0.19555680E-03
  5151.4810       0.91820478       0.89130789        1.0193890       0.99249209      -0.27984217E-02  -0.16204804E-04
  5154.1430       0.91103271       0.89000253        1.0133722       0.99234197      -0.28619450E-02  -0.85814811E-04
  5156.8210       0.90292199       0.88871728        1.0064096       0.99220489      -0.32566728E-02  -0.10226301E-03
  5159.5210       0.89351832       0.88745272       0.99814934       0.99208370      -0.34119155E-02   0.12388122E-03
  5162.2430       0.88442259       0.88621233       0.99019183       0.99198154      -0.25849888E-02   0.41446527E-03
  5164.9710       0.87943013       0.88500451       0.98632554       0.99189989      -0.11530798E-02   0.39651673E-03
  5167.7300       0.87809564       0.88381832       0.98611517       0.99183783      -0.40930151E-03   0.13324568E-03
  5170.5010       0.87716670       0.88266213       0.98630022       0.99179563      -0.41623123E-03  -0.26220113E-04
  5173.3010       0.87577681       0.88152898       0.98602071       0.99177285      -0.55537376E-03  -0.31585819E-04
  5176.1110       0.87405105       0.88042665       0.98539383       0.99176940      -0.59342768E-03   0.66806069E-04
  5178.9380       0.87243166       0.87935223       0.98486436       0.99178490      -0.17878795E-03   0.20919588E-03
  5181.7920       0.87303535       0.87830205       0.98655248       0.99181916       0.59501414E-03   0.22454052E-03
  5184.6600       0.87583633       0.87728096       0.99042713       0.99187173       0.11060329E-02   0.42232786E-04
  5187.5490       0.87940279       0.87628637       0.99505882       0.99194238       0.83814829E-03  -0.18839460E-03
  5190.4480       0.88068753       0.87532191       0.99739604       0.99203039       0.15604969E-04  -0.21265606E-03
  5193.3790       0.87949376       0.87438026       0.99724961       0.99213608      -0.40163655E-03  -0.54092249E-04
  5196.3300       0.87832511       0.87346540       0.99711844       0.99225871      -0.30256564E-03  -0.43062066E-04
  5199.2910       0.87770499       0.87258019       0.99752216       0.99239733      -0.65621948E-03  -0.20264692E-03
  5202.2680       0.87442848       0.87172249       0.99525769       0.99255168      -0.15058831E-02  -0.15155062E-03
  5205.2800       0.86868626       0.87088685       0.99052174       0.99272231      -0.15638561E-02   0.13496760E-03
  5208.3000       0.86499530       0.87008066       0.98782187       0.99290720      -0.69175848E-03   0.26025007E-03
  5211.3390       0.86449490       0.86930056       0.98830074       0.99310638       0.12999042E-04   0.10555918E-03
  5214.4010       0.86507460       0.86854536       0.98984883       0.99331956      -0.47741916E-04  -0.10740205E-03
  5217.4820       0.86420162       0.86781580       0.98993168       0.99354584      -0.64677178E-03  -0.14814744E-03
  5220.5800       0.86107820       0.86711202       0.98775061       0.99378441      -0.96314494E-03   0.65967630E-05
  5223.6910       0.85822145       0.86643449       0.98582124       0.99403425      -0.60581248E-03   0.13016898E-03
  5226.8290       0.85729248       0.86577980       0.98580847       0.99429577      -0.14971896E-03   0.76099868E-04
  5229.9800       0.85727987       0.86515051       0.98669644       0.99456706      -0.12722041E-03  -0.56730329E-05
  5233.1580       0.85648730       0.86454342       0.98679246       0.99484856      -0.18562358E-03   0.26810222E-04
  5236.3500       0.85609745       0.86396060       0.98727518       0.99513830       0.43560710E-04   0.58424807E-04
  5239.5580       0.85676609       0.86340109       0.98880064       0.99543562       0.18829518E-03   0.34796787E-04
  5242.7910       0.85731025       0.86286283       0.99018790       0.99574045       0.26768681E-03   0.54442272E-04
  5246.0510       0.85850418       0.86234509       0.99221122       0.99605210       0.54178885E-03   0.86296766E-04
  5249.3090       0.86084163       0.86185176       0.99535674       0.99636683       0.83016914E-03   0.30768100E-04
  5252.5990       0.86394013       0.86137696       0.99925012       0.99668693       0.74325837E-03  -0.76618730E-04
  5255.9110       0.86574863       0.86092166        1.0018374       0.99701041       0.32433228E-03  -0.86194814E-04
  5259.2400       0.86609402       0.86048586        1.0029439       0.99733571       0.17083861E-03  -0.11611880E-04
  5262.5790       0.86688778       0.86006964        1.0044792       0.99766107       0.24690426E-03   0.48085585E-05
  5265.9500       0.86775075       0.85966955        1.0060687       0.99798749       0.20310404E-03  -0.27860391E-04
  5269.3310       0.86825914       0.85928742        1.0072834       0.99831166       0.58790902E-04  -0.44511627E-04
  5272.7310       0.86814941       0.85892133        1.0078613       0.99863324      -0.98729308E-04  -0.35861178E-04
  5276.1600       0.86758491       0.85856942        1.0079674       0.99895191      -0.18610508E-03  -0.25301821E-04
  5279.5980       0.86687142       0.85823282        1.0079031       0.99926451      -0.27247691E-03  -0.28323238E-04
  5283.0590       0.86570510       0.85790917        1.0073670       0.99957102      -0.38150710E-03  -0.36373608E-04
  5286.5270       0.86422796       0.85759894        1.0064977       0.99986866      -0.52450965E-03  -0.42340274E-04
  5290.0320       0.86204769       0.85729845        1.0049078        1.0001586      -0.67674583E-03  -0.13521287E-04
