Repository: AI-multimodal/LightshowAI

# XANES spectrum prediction using neural network models

 Currently, the models we provide are OmniXAS models of 3d transition metal (Ti-Cu) K-edge at two levels of theory: FEFF model for all the 8 elements and VASP models for Ti and Cu only. We recommend users of Lightshowai to cite the following references: Benchmark [Phys. Rev. Materials 8, 013801 (2024)], Lightshow [Journal of Open Source Software 8 (87), 5182 (2023)], and OmniXAS [Phys. Rev. Materials 9, 043803 (2025)]. Please contact Deyu Lu (dlu@bnl.gov) if you have questions.

> [!WARNING]
> This feature is a work in progress! Expect breaking changes!

File: data_source/BaTiO3.nor.xdi (part 1 of 2)
# XDI/1.0 Athena/0.9.26 K
# Beamline.name: BMM (06BM) -- Beamline for Materials Measurement
# Beamline.xray_source: NSLS-II three-pole wiggler
# Beamline.collimation: paraboloid mirror, 5 nm Rh on 30 nm Pt
# Beamline.focusing: not in use
# Beamline.harmonic_rejection: flat mirror, Si stripe, pitch = 7.0 mrad relative to beam
# Detector.I0: 10 cm N2
# Detector.I1: 25 cm N2
# Detector.I2: 25 cm N2
# Element.symbol: Ti
# Element.edge: K
# Facility.name: NSLS-II
# Facility.energy: 3.0
# Facility.current: 219.4
# Facility.mode: top-off
# Facility.GUP: 301027
# Facility.SAF: 304156
# Mono.name: Si(111)
# Mono.d_spacing: 3.1352584
# Mono.encoder_resolution: 0.0000050 deg/ct
# Mono.angle_offset: 16.0571090 deg
# Mono.scan_mode: pseudo channel cut
# Mono.scan_type: step
# Mono.direction: forward in energy
# Sample.name: BaTiO3
# Sample.prep: Powder pressed into disc with polyethylene glycol for transmission
# Sample.x_position: -97.532 mm
# Sample.y_position: 117.543 mm
# Sample.wheel_position: -480.000 mm
# Scan.experimenters: Bruce Ravel, Martin Stennett
# Scan.edge_energy: 4966.0
# Scan.sequence: sum of three scans
# Scan.sequence_start_time: 2019-05-29T21:55:01
# Scan.sequence_end_time: 2019-05-29T22:37:51
# Scan.transient_id: 9764
# Scan.uid: f7b1530b-b5ec-4fc3-9909-05ad30b2423f
# Column.1:                      energy eV
# Column.2:                      norm
# Column.3:                      nbkg
# Column.4:                      flat
# Column.5:                      fbkg
# Column.6:                      nder
# Column.7:                      nsec
# Athena.e0:                     4984.252
# Athena.eshift:                 0
# Athena.rbkg:                   1.0
# Athena.importance:             1
# Athena.standard:               None
# Athena.bkg_kweight:            2
# Athena.edge_step:              0.7087671
# Athena.fixed_step:             no
# Athena.pre_edge_range:         -100.000 -20.000
# Athena.pre_edge_line:          17.094847 - 0.00266771 * E
# Athena.normalization_range:    50.000 230.000
# Athena.post_edge_polynomial:   69.480368 - 0.022626 * E + 1.92410811e-06 * E^2 + 0 * E^3
# Athena.spline_range_energy:    0.000 230.000
# Athena.clamps:                 0 24
# Athena.spline_range_k:         0.000 7.770
# Athena.kweight:                2
# Athena.window:                 hanning
# Athena.phase_correction:       no
# Athena.k_range:                3.000 11.783
# Athena.dk:                     1
# Athena.r_range:                1 3
# Athena.dr:                     0.0
# Athena.window:                 hanning
# Athena.plot_multiplier:        1
# Athena.y_offset:               0
# ///
#------------------------
#   e         norm        nbkg        flat        fbkg        nder        nsec
  4765.9820       0.63067135E-01   0.63067133E-01   0.63067133E-01   0.63067133E-01  -0.67306136E-03   0.43458750E-05
  4776.0070       0.56319695E-01   0.56319693E-01   0.56319693E-01   0.56319693E-01  -0.62949397E-03   0.22380338E-05
  4786.0090       0.50460259E-01   0.50460258E-01   0.50460258E-01   0.50460258E-01  -0.62824026E-03  -0.83364392E-06
  4796.0090       0.43753633E-01   0.43753632E-01   0.43753632E-01   0.43753632E-01  -0.64616851E-03   0.70872467E-05
  4806.0090       0.37536889E-01   0.37536888E-01   0.37536888E-01   0.37536888E-01  -0.48649532E-03   0.88317985E-05
  4816.0070       0.34024700E-01   0.34024699E-01   0.34024699E-01   0.34024699E-01  -0.46955021E-03  -0.24984144E-05
  4826.0070       0.28146824E-01   0.28146823E-01   0.28146823E-01   0.28146823E-01  -0.53645862E-03  -0.13501504E-06
  4836.0080       0.23294991E-01   0.23294990E-01   0.23294990E-01   0.23294990E-01  -0.47225064E-03   0.28470794E-05
  4846.0030       0.18703700E-01   0.18703700E-01   0.18703700E-01   0.18703700E-01  -0.47952842E-03   0.23898133E-05
  4856.0110       0.13702984E-01   0.13702984E-01   0.13702984E-01   0.13702984E-01  -0.42444721E-03   0.87248713E-05
  4866.0090       0.10212209E-01   0.10212209E-01   0.10212209E-01   0.10212209E-01  -0.30497864E-03   0.90764613E-05
  4876.0040       0.76055460E-02   0.76055458E-02   0.76055458E-02   0.76055458E-02  -0.24298152E-03   0.45691379E-06
  4886.0080       0.53528221E-02   0.53528220E-02   0.53528220E-02   0.53528220E-02  -0.29584082E-03   0.30775497E-05
  4896.0050       0.16884338E-02   0.16884337E-02   0.16884337E-02   0.16884337E-02  -0.18142744E-03   0.95227409E-05
  4906.0050       0.17248176E-02   0.17248175E-02   0.17248175E-02   0.17248175E-02  -0.10541457E-03  -0.13792377E-06
  4916.0010      -0.41943600E-03  -0.41943597E-03  -0.41943599E-03  -0.41943597E-03  -0.18418537E-03   0.33062817E-06
  4926.0010      -0.19581531E-02  -0.19581530E-02  -0.19581530E-02  -0.19581530E-02  -0.98803330E-04   0.10332184E-04
  4936.0030      -0.23957002E-02  -0.23957001E-02  -0.23957001E-02  -0.23957001E-02   0.22478983E-04   0.80282047E-06
  4938.0020      -0.16883828E-02  -0.16883827E-02  -0.16883827E-02  -0.16883827E-02  -0.89168682E-04  -0.42065225E-04
  4940.0000      -0.27521074E-02  -0.27521073E-02  -0.27521074E-02  -0.27521073E-02  -0.14565572E-03   0.13935206E-04
  4941.9980      -0.22704230E-02  -0.22704230E-02  -0.22704230E-02  -0.22704230E-02  -0.33483599E-04   0.29331595E-04
  4943.9990      -0.28860083E-02  -0.28860082E-02  -0.28860083E-02  -0.28860082E-02  -0.28358676E-04  -0.12551665E-04
  4945.9970      -0.23838294E-02  -0.23838293E-02  -0.23838293E-02  -0.23838293E-02  -0.83677705E-04  -0.96809466E-05
  4948.0080      -0.32214723E-02  -0.32214721E-02  -0.32214722E-02  -0.32214721E-02  -0.67169591E-04   0.96457401E-04
  4950.0020      -0.26528436E-02  -0.26528435E-02  -0.26528435E-02  -0.26528435E-02   0.30263419E-03   0.15090149E-05
  4952.0050      -0.20118434E-02  -0.20118433E-02  -0.20118434E-02  -0.20118433E-02  -0.61138058E-04  -0.65182120E-04
  4954.0030      -0.28974570E-02  -0.28974569E-02  -0.28974569E-02  -0.28974569E-02   0.41840524E-04   0.17950591E-03
  4956.0030      -0.18445650E-02  -0.18445649E-02  -0.18445649E-02  -0.18445649E-02   0.65652659E-03   0.65811994E-03
  4956.2470      -0.14242113E-02  -0.14242112E-02  -0.14242113E-02  -0.14242112E-02   0.15186617E-02   0.12566394E-02
  4956.4960      -0.10958648E-02  -0.10958647E-02  -0.10958648E-02  -0.10958647E-02   0.12760498E-02  -0.24373975E-02
  4956.7440      -0.79001455E-03  -0.79001451E-03  -0.79001453E-03  -0.79001451E-03   0.30727511E-03  -0.79372598E-02
  4956.9960      -0.94222724E-03  -0.94222719E-03  -0.94222721E-03  -0.94222719E-03  -0.26925801E-02  -0.23183925E-02
  4957.2460      -0.21416898E-02  -0.21416897E-02  -0.21416897E-02  -0.21416897E-02  -0.85655795E-03   0.11533469E-01
  4957.4950      -0.13696497E-02  -0.13696496E-02  -0.13696496E-02  -0.13696496E-02   0.30626207E-02   0.14387052E-02
  4957.7450      -0.61344203E-03  -0.61344199E-03  -0.61344201E-03  -0.61344199E-03  -0.13864404E-03  -0.30183024E-02
  4957.9950      -0.14389717E-02  -0.14389716E-02  -0.14389716E-02  -0.14389716E-02   0.15534695E-02   0.24795083E-02
  4958.2440       0.16173927E-03   0.16173929E-03   0.16173927E-03   0.16173929E-03   0.10986306E-02  -0.46556004E-02
  4958.4930      -0.89185363E-03  -0.89185359E-03  -0.89185361E-03  -0.89185359E-03  -0.76501946E-03  -0.18659500E-02
  4958.7450      -0.22153548E-03  -0.22153545E-03  -0.22153547E-03  -0.22153545E-03   0.16378963E-03   0.12697451E-04
  4958.9960      -0.80946745E-03  -0.80946741E-03  -0.80946743E-03  -0.80946741E-03  -0.75863264E-03   0.14299573E-02
  4959.2460      -0.60161043E-03  -0.60161040E-03  -0.60161042E-03  -0.60161040E-03   0.88019824E-03   0.59887414E-03
  4959.4980      -0.36760793E-03  -0.36760790E-03  -0.36760792E-03  -0.36760790E-03  -0.45799783E-03  -0.11374183E-02
  4959.7480      -0.83152534E-03  -0.83152530E-03  -0.83152532E-03  -0.83152530E-03   0.30921426E-03   0.36442705E-02
  4959.9960      -0.21361923E-03  -0.21361921E-03  -0.21361923E-03  -0.21361921E-03   0.13568489E-02  -0.30669310E-03
  4960.2450      -0.15717144E-03  -0.15717142E-03  -0.15717144E-03  -0.15717142E-03   0.15678779E-03   0.10994613E-02
  4960.4960      -0.13522534E-03  -0.13522532E-03  -0.13522534E-03  -0.13522532E-03   0.19065796E-02   0.36727617E-02
  4960.7440       0.79421175E-03   0.79421175E-03   0.79421173E-03   0.79421175E-03   0.19894959E-02  -0.59405934E-02
  4960.9960       0.85952260E-03   0.85952260E-03   0.85952258E-03   0.85952260E-03  -0.10637171E-02   0.25851995E-02
  4961.2480       0.25809832E-03   0.25809833E-03   0.25809831E-03   0.25809833E-03   0.32924364E-02   0.75405276E-02
  4961.4970       0.25090332E-02   0.25090332E-02   0.25090332E-02   0.25090332E-02   0.27140872E-02  -0.86196650E-02
  4961.7470       0.16124278E-02   0.16124278E-02   0.16124278E-02   0.16124278E-02  -0.10087764E-02  -0.83378744E-02
  4961.9970       0.20046450E-02   0.20046450E-02   0.20046450E-02   0.20046450E-02  -0.14548500E-02   0.18180747E-02
  4962.2450       0.88791251E-03   0.88791251E-03   0.88791249E-03   0.88791251E-03  -0.10337523E-03   0.75600041E-02
  4962.4950       0.19531642E-02   0.19531641E-02   0.19531641E-02   0.19531641E-02   0.23100320E-02   0.31909300E-02
  4962.7470       0.20475486E-02   0.20475486E-02   0.20475485E-02   0.20475486E-02   0.14984716E-02  -0.12225604E-02
  4962.9970       0.27053969E-02   0.27053969E-02   0.27053969E-02   0.27053969E-02   0.16963067E-02  -0.35440132E-02
  4963.2500       0.29007909E-02   0.29007908E-02   0.29007908E-02   0.29007908E-02  -0.28416703E-03   0.17029675E-02
  4963.4980       0.25630292E-02   0.25630292E-02   0.25630292E-02   0.25630292E-02   0.25494934E-02   0.85693730E-02
  4963.7490       0.41729881E-02   0.41729880E-02   0.41729880E-02   0.41729880E-02   0.39919501E-02  -0.30954498E-02
  4963.9990       0.45629962E-02   0.45629961E-02   0.45629961E-02   0.45629961E-02   0.99867307E-03  -0.70446733E-02
  4964.2450       0.46683300E-02   0.46683299E-02   0.46683298E-02   0.46683299E-02   0.49779216E-03  -0.34660264E-02
  4964.4960       0.48103989E-02   0.48103988E-02   0.48103988E-02   0.48103988E-02  -0.72394207E-03   0.71289066E-02
  4964.7460       0.43056350E-02   0.43056349E-02   0.43056349E-02   0.43056349E-02   0.40693743E-02   0.16390111E-01
  4965.0000       0.68613636E-02   0.68613634E-02   0.68613634E-02   0.68613634E-02   0.75366741E-02  -0.17512802E-02
  4965.2500       0.81041187E-02   0.81041185E-02   0.81041185E-02   0.81041185E-02   0.31867291E-02  -0.61777444E-02
  4965.4990       0.84515414E-02   0.84515412E-02   0.84515412E-02   0.84515412E-02   0.44539796E-02   0.13088398E-01
  4965.7490       0.10326655E-01   0.10326654E-01   0.10326654E-01   0.10326654E-01   0.97178397E-02   0.12523549E-01
  4965.9990       0.13310461E-01   0.13310461E-01   0.13310461E-01   0.13310461E-01   0.10715754E-01   0.89738428E-02
  4966.2480       0.15673816E-01   0.15673815E-01   0.15673815E-01   0.15673815E-01   0.14195787E-01   0.27582130E-01
  4966.4980       0.20394159E-01   0.20394159E-01   0.20394159E-01   0.20394159E-01   0.24479237E-01   0.34789354E-01
  4966.7480       0.27913435E-01   0.27913434E-01   0.27913434E-01   0.27913434E-01   0.31590464E-01   0.86386509E-02
  4967.0010       0.36284163E-01   0.36284162E-01   0.36284162E-01   0.36284162E-01   0.28824479E-01  -0.33079580E-01
  4967.2510       0.42412147E-01   0.42412146E-01   0.42412146E-01   0.42412146E-01   0.14951435E-01  -0.37790015E-01
  4967.5010       0.43759880E-01   0.43759879E-01   0.43759879E-01   0.43759879E-01   0.99294711E-02   0.38815388E-01
  4967.7500       0.47366953E-01   0.47366952E-01   0.47366952E-01   0.47366952E-01   0.34320314E-01   0.13520204
  4967.9980       0.60817076E-01   0.60817075E-01   0.60817075E-01   0.60817075E-01   0.77124887E-01   0.18344096
  4968.2490       0.85852272E-01   0.85852269E-01   0.85852269E-01   0.85852269E-01   0.12585735       0.16480924
  4968.4970       0.12361989       0.12361989       0.12361989       0.12361989       0.15936470       0.24189243E-01
  4968.7480       0.16537526       0.16537525       0.16537525       0.16537525       0.13792778      -0.23634245
  4969.0000       0.19299757       0.19299756       0.19299756       0.19299756       0.40484449E-01  -0.41377843
  4969.2500       0.18569845       0.18569845       0.18569845       0.18569845      -0.69788989E-01  -0.30561347
  4969.5010       0.15803329       0.15803328       0.15803328       0.15803328      -0.11262790      -0.55505366E-01
  4969.7490       0.12949713       0.12949712       0.12949712       0.12949712      -0.97486167E-01   0.96321044E-01
  4970.0010       0.10929020       0.10929020       0.10929020       0.10929020      -0.64467378E-01   0.13121032
  4970.2490       0.97263439E-01   0.97263436E-01   0.97263436E-01   0.97263436E-01  -0.31881009E-01   0.11581886
  4970.5000       0.93381580E-01   0.93381577E-01   0.93381577E-01   0.93381577E-01  -0.66737683E-02   0.91449412E-01
  4970.7500       0.93919881E-01   0.93919879E-01   0.93919879E-01   0.93919879E-01   0.13935146E-01   0.92323695E-01
  4971.0010       0.10036309       0.10036309       0.10036309       0.10036309       0.39580403E-01   0.94466236E-01
  4971.2530       0.11382882       0.11382882       0.11382882       0.11382882       0.61451663E-01   0.55749310E-01
  4971.5010       0.13108892       0.13108892       0.13108892       0.13108892       0.67455058E-01  -0.14294396E-02
  4971.7510       0.14742144       0.14742144       0.14742144       0.14742144       0.60739802E-01  -0.40157069E-01
  4972.0000       0.16139808       0.16139808       0.16139808       0.16139808       0.47416681E-01  -0.65279902E-01
  4972.2470       0.17094012       0.17094011       0.17094011       0.17094011       0.28360971E-01  -0.63477354E-01
  4972.5000       0.17557857       0.17557856       0.17557856       0.17557856       0.15678004E-01  -0.42762870E-01
  4972.7490       0.17881047       0.17881047       0.17881047       0.17881047       0.68940102E-02  -0.26051534E-01
  4973.0020       0.17903936       0.17903935       0.17903935       0.17903935       0.26001336E-02  -0.22277105E-01
  4973.2520       0.18011834       0.18011834       0.18011834       0.18011834      -0.43113738E-02  -0.13090696E-01
  4973.5010       0.17688798       0.17688798       0.17688798       0.17688798      -0.39321236E-02   0.45990889E-02
  4973.7500       0.17816014       0.17816014       0.17816014       0.17816014      -0.20210275E-02  -0.28760047E-02
  4973.9990       0.17588151       0.17588151       0.17588151       0.17588151      -0.53643739E-02   0.15694860E-01
  4974.2500       0.17547796       0.17547795       0.17547795       0.17547795       0.58264022E-02   0.36127383E-01
  4974.5020       0.17881219       0.17881219       0.17881219       0.17881219       0.12807700E-01   0.64804667E-02
  4974.7500       0.18188181       0.18188180       0.18188180       0.18188180       0.90666355E-02  -0.17947865E-01
  4975.0030       0.18335458       0.18335457       0.18335457       0.18335457       0.38158195E-02  -0.15221604E-01
  4975.2510       0.18379353       0.18379353       0.18379353       0.18379353       0.14406122E-02  -0.10672628E-01
  4975.5020       0.18407344       0.18407344       0.18407344       0.18407344      -0.15098220E-02  -0.18311130E-02
  4975.7500       0.18304013       0.18304013       0.18304013       0.18304013       0.52688678E-03   0.20281707E-01
  4976.0000       0.18433583       0.18433583       0.18433583       0.18433583       0.85904682E-02   0.34572517E-01
  4976.2510       0.18734396       0.18734395       0.18734395       0.18734395       0.17847718E-01   0.27956403E-01
  4976.5010       0.19327754       0.19327753       0.19327753       0.19327753       0.22596626E-01   0.10256886E-01
  4976.7510       0.19864227       0.19864226       0.19864226       0.19864226       0.22976161E-01   0.27751208E-02
  4977.0040       0.20483455       0.20483454       0.20483454       0.20483454       0.23992512E-01   0.20228108E-01
  4977.2510       0.21063852       0.21063852       0.21063852       0.21063852       0.33090215E-01   0.49097587E-01
  4977.5020       0.22131347       0.22131347       0.22131347       0.22131347       0.48443111E-01   0.81948313E-01
  4977.7490       0.23476319       0.23476319       0.23476319       0.23476319       0.73900475E-01   0.12686762
  4978.0000       0.25811591       0.25811590       0.25811590       0.25811590       0.11162319       0.16993537
  4978.2510       0.29079803       0.29079803       0.29079803       0.29079803       0.15920803       0.22620018
  4978.5030       0.33819755       0.33819754       0.33819754       0.33819754       0.22540188       0.27802221
  4978.7530       0.40394978       0.40394976       0.40394976       0.40394976       0.29877518       0.24117122
  4979.0030       0.48758514       0.48758513       0.48758513       0.48758513       0.34598749       0.74303424E-01
  4979.2500       0.57590556       0.57590554       0.57590554       0.57590554       0.33570398      -0.15885484
  4979.5010       0.65476572       0.65476570       0.65476570       0.65476570       0.26687778      -0.40146928
  4979.7480       0.70881069       0.70881067       0.70881067       0.70881067       0.13577228      -0.52769523
  4980.0030       0.72292341       0.72292339       0.72292339       0.72292339       0.19747740E-02  -0.42392795
  4980.2490       0.70980005       0.70980003       0.70980003       0.70980003      -0.76615623E-01  -0.19165536
  4980.5020       0.68469221       0.68469219       0.68469219       0.68469219      -0.93661249E-01   0.30400167E-02
  4980.7500       0.66287577       0.66287575       0.66287575       0.66287575      -0.75092574E-01   0.10906407
  4981.0030       0.64707083       0.64707081       0.64707081       0.64707081      -0.39020149E-01   0.17101453
  4981.2500       0.64336569       0.64336567       0.64336567       0.64336567       0.10414690E-01   0.20019937
  4981.5000       0.65224693       0.65224691       0.65224691       0.65224691       0.60478939E-01   0.21335697
  4981.7490       0.67354468       0.67354466       0.67354466       0.67354466       0.11687982       0.20376341
  4982.0020       0.71092060       0.71092058       0.71092058       0.71092058       0.16276817       0.14442203
  4982.2520       0.75541707       0.75541705       0.75541705       0.75541705       0.18952410       0.10530586
  4982.5040       0.80606170       0.80606167       0.80606167       0.80606167       0.21563171       0.92710896E-01
  4982.7510       0.86301730       0.86301727       0.86301727       0.86301727       0.23578683       0.84788348E-01
  4983.0040       0.92395511       0.92395509       0.92395509       0.92395509       0.25802589       0.10954832
  4983.2500       0.99177221       0.99177219       0.99177219       0.99177219       0.29045145       0.17371457
  4983.5000        1.0680190        1.0680190        1.0680190        1.0680190       0.34418831       0.26018705
  4983.7490        1.1635222        1.1635221        1.1635221        1.1635221       0.42028478       0.27117037
  4984.0030        1.2794223        1.2794222        1.2794222        1.2794222       0.48058701       0.17478227
  4984.2520        1.4052574       0.18922105        1.4052574       0.18922108       0.50820026       0.28446423E-01
  4984.5030        1.5335224        1.2932630        1.5337977        1.2935383       0.49481022      -0.12243382
  4984.7520        1.6526626        1.2877478        1.6532105        1.2882958       0.44698335      -0.36525594
  4984.9990        1.7552262        1.2823284        1.7560443        1.2831466       0.31364327      -0.71753723
  4985.2480        1.8082296        1.2769168        1.8093199        1.2780071       0.91084889E-01  -0.90068168
  4985.5010        1.8009508        1.2714713        1.8023171        1.2728377      -0.13849893      -0.87162031
  4985.7520        1.7384262        1.2661213        1.7400661        1.2677613      -0.34821175      -0.72962859
  4986.0020        1.6264967        1.2608444        1.6284087        1.2627565      -0.50404286      -0.37576320
  4986.2530        1.4859007        1.2555981        1.4880856        1.2577830      -0.53646911       0.25248982E-01
  4986.5010        1.3587986        1.2504651        1.3612528        1.2529193      -0.49144361       0.21384242
  4986.7520        1.2406703        1.2453210        1.2433967        1.2480475      -0.42976174       0.32161729
  4986.9990        1.1447773        1.2403088        1.1477712        1.2433028      -0.33127820       0.40828871
  4987.2510        1.0753625        1.2352458        1.0786290        1.2385124      -0.22602568       0.36765030
  4987.4990        1.0317644        1.2303130        1.0352989        1.2338475      -0.14745305       0.24337816
  4987.7530        1.0013411        1.2253118        1.0051496        1.2291204      -0.10384984       0.15545600
  4988.0010       0.97963179        1.2204783       0.98370761        1.2245541      -0.69414145E-01   0.11399052
  4988.2540       0.96656458        1.2155974       0.97091270        1.2199455      -0.46740585E-01   0.52777408E-01
  4988.5030       0.95616802        1.2108429       0.96078380        1.2154587      -0.42919887E-01   0.50561262E-02
  4988.7510       0.94523340        1.2061558       0.95011543        1.2110379      -0.44227690E-01  -0.73941052E-03
  4989.0000       0.93418686        1.2014981       0.93933588        1.2066471      -0.43287374E-01   0.94113168E-02
  4989.2510       0.92358971        1.1968516       0.92900753        1.2022694      -0.39522032E-01   0.22000154E-01
  4989.5040       0.91426775        1.1922173       0.91995616        1.1979057      -0.32199296E-01   0.53910688E-01
  4989.7520       0.90745787        1.1877223       0.91341118        1.1936757      -0.12512777E-01   0.88998326E-01
  4990.0040       0.90801137        1.1832030       0.91423351        1.1894252       0.12299867E-01   0.96613654E-01
  4990.2510       0.91359550        1.1788202       0.92008081        1.1853055       0.35697436E-01   0.10813168
  4990.5030       0.92582439        1.1743963       0.93257785        1.1811497       0.66257575E-01   0.13329430
  4990.7510       0.94672429        1.1700892       0.95374131        1.1771062       0.10234459       0.12141912
  4991.0000       0.97668965        1.1658111       0.98397095        1.1730924       0.12660288       0.75404679E-01
  4991.2520        1.0101523        1.1615285        1.0177008        1.1690769       0.14012233       0.27568311E-01
  4991.5000        1.0467508        1.1573598        1.0545618        1.1651708       0.14038703      -0.12996387E-01
  4991.7520        1.0803458        1.1531703        1.0884233        1.1612477       0.13362414      -0.55632318E-01
  4992.0020        1.1138301        1.1490601        1.1221715        1.1574015       0.11245961      -0.11620387
  4992.2530        1.1366881        1.1449792        1.1452942        1.1535854       0.75405999E-01  -0.13148644
  4992.5000        1.1513823        1.1410081        1.1602486        1.1498744       0.46979363E-01  -0.10968548
  4992.7510        1.1600838        1.1370177        1.1692141        1.1461481       0.20782630E-01  -0.89669254E-01
  4993.0010        1.1617944        1.1330883        1.1711873        1.1424812       0.20550671E-02  -0.60956289E-01
  4993.2520        1.1611134        1.1291879        1.1707697        1.1388442      -0.97564707E-02  -0.43775150E-01
  4993.5000        1.1569259        1.1253782        1.1668421        1.1352943      -0.19788733E-01  -0.33936822E-01
  4993.7520        1.1512191        1.1215514        1.1613989        1.1317313      -0.26724882E-01  -0.12573472E-01
  4994.0050        1.1434299        1.1177544        1.1538741        1.1281987      -0.26138336E-01   0.17385845E-01
  4994.2500        1.1382022        1.1141200        1.1489021        1.1248200      -0.18066731E-01   0.26724542E-01
  4994.5030        1.1344326        1.1104107        1.1453963        1.1213744      -0.12829514E-01   0.14451732E-01
  4994.7500        1.1317874        1.1068321        1.1430082        1.1180529      -0.10840865E-01   0.23225813E-01
  4995.0030        1.1290122        1.1032099        1.1404960        1.1146938      -0.12166077E-02   0.48552162E-01
  4995.2510        1.1311779        1.0997018        1.1429192        1.1114432       0.13483768E-01   0.54404974E-01
  4995.5020        1.1357406        1.0961938        1.1477422        1.1081954       0.25931475E-01   0.49915470E-01
  4995.7520        1.1441696        1.0927420        1.1564301        1.1050025       0.38491419E-01   0.48831537E-01
  4996.0010        1.1549478        1.0893457        1.1674659        1.1018638       0.50298412E-01  -0.92770680E-02
  4997.0920        1.2115694        1.0749497        1.2252118        1.0885922       0.26060148E-01  -0.31638753E-01
  4998.1860        1.2118892        1.0612918        1.2266526        1.0760552      -0.18832263E-01  -0.27243662E-01
  4999.3010        1.1699690        1.0481520        1.1858682        1.0640512      -0.34121102E-01   0.19992832E-03
  5000.4370        1.1350826        1.0355527        1.1521321        1.0526022      -0.18382224E-01   0.13798382E-01
  5001.5860        1.1279656        1.0235954        1.1461714        1.0418012      -0.25917995E-02   0.42284795E-02
  5002.7700        1.1290360        1.0120762        1.1484258        1.0314660      -0.85171815E-02  -0.10485701E-01
  5003.9550        1.1077884        1.0013372        1.1283556        1.0219044      -0.27432426E-01  -0.11316746E-01
  5005.1670        1.0632805       0.99114411        1.0850440        1.0129077      -0.35643421E-01  -0.18304591E-03
  5006.3990        1.0206758       0.98157411        1.0436473        1.0045456      -0.27879790E-01   0.74395947E-02
  5007.6480       0.99411069       0.97265687        1.0182983       0.99684455      -0.17185787E-01   0.41388609E-02
  5008.9160       0.97741922       0.96438142        1.0028329       0.98979511      -0.17462277E-01  -0.18851008E-02
  5010.2080       0.94940726       0.95672254       0.97606115       0.98337645      -0.22011645E-01  -0.17791294E-02
  5011.5180       0.92014492       0.94971975       0.94804707       0.97762193      -0.22091572E-01   0.95156220E-03
  5012.8350       0.89137270       0.94341882       0.92052039       0.97256653      -0.19511891E-01   0.33377836E-02
  5014.1870       0.86806769       0.93768446       0.89848421       0.96810101      -0.13183028E-01   0.50484984E-02
  5015.5490       0.85559396       0.93262117       0.88727868       0.96430591      -0.58102667E-02   0.39698318E-02
  5016.9370       0.85208945       0.92815758       0.88505620       0.96112435      -0.22659902E-02   0.12225434E-02
  5018.3370       0.84927638       0.92432570       0.88352566       0.95857500      -0.24018156E-02   0.86314573E-03
  5019.7580       0.84531393       0.92108123       0.88085409       0.95662141       0.16894392E-03   0.22591538E-02
  5021.1890       0.84975821       0.91842573       0.88658725       0.95525479       0.40412910E-02   0.26298214E-02
  5022.6550       0.85702155       0.91629463       0.89515947       0.95443257       0.77875366E-02   0.22418572E-02
  5024.1390       0.87273144       0.91469540       0.91218243       0.95414641       0.10654770E-01   0.71781824E-05
  5025.6390       0.88881538       0.91359810       0.92958144       0.95436417       0.78089563E-02  -0.28113257E-02
  5027.1450       0.89620517       0.91296906       0.93827926       0.95504319       0.22039246E-02  -0.20174146E-02
  5028.6880       0.89553515       0.91276058       0.93893665       0.95616210       0.16578593E-02   0.44545650E-03
  5030.2340       0.90132629       0.91293766       0.94604482       0.95765621       0.35799397E-02   0.72143086E-03
  5031.8180       0.90674036       0.91346004       0.95279482       0.95951452       0.39159379E-02   0.87179092E-03
  5033.3980       0.91371632       0.91426415       0.96108978       0.96163762       0.63382862E-02   0.16335175E-02
  5035.0110       0.92697851       0.91531319       0.97568452       0.96401923       0.91317593E-02   0.31171503E-03
  5036.6480       0.94339454       0.91654724       0.99343849       0.96659122       0.73513600E-02  -0.24442486E-02
  5038.2940       0.95111302       0.91789188        1.0024876       0.96926649       0.11072911E-02  -0.36357787E-02
  5039.9660       0.94706853       0.91929343       0.99977970       0.97200462      -0.47121538E-02  -0.29629714E-02
  5041.6480       0.93530846       0.92066687       0.98934889       0.97470732      -0.88305150E-02  -0.11523501E-02
  5043.3580       0.91711543       0.92196086       0.97249150       0.97733696      -0.86209253E-02   0.14570261E-02
  5045.0880       0.90565248       0.92315182       0.96236367       0.97986304      -0.38183451E-02   0.26424955E-02
  5046.8300       0.90385813       0.92423384       0.96189728       0.98227301       0.55381895E-03   0.23203587E-02
  5048.5990       0.90759693       0.92521526       0.96696775       0.98458610       0.43284343E-02   0.23807768E-02
  5050.3770       0.91921109       0.92608555       0.97990324       0.98677772       0.89984343E-02   0.22292741E-02
  5052.1770       0.93979333       0.92685118        1.0018057       0.98886355       0.12304777E-01   0.33407609E-03
  5053.9990       0.96377899       0.92751118        1.0271098       0.99084196       0.10208458E-01  -0.25616600E-02
  5055.8360       0.97714608       0.92806284        1.0417879       0.99270465       0.29316633E-02  -0.38343230E-02
  5057.6960       0.97461735       0.92850852        1.0405679       0.99445910      -0.39670341E-02  -0.26573806E-02
  5059.5760       0.96230937       0.92884716        1.0295637       0.99610149      -0.70069401E-02  -0.45646441E-03
  5061.4770       0.94812411       0.92907897        1.0166772       0.99763211      -0.56929260E-02   0.16463316E-02
  5063.3980       0.94055101       0.92920408        1.0103967       0.99904976      -0.71466060E-03   0.25912144E-02
  5065.3320       0.94536909       0.92922315        1.0164958        1.0003499       0.42962054E-02   0.15633960E-02
  5067.2870       0.95725895       0.92913749        1.0296600        1.0015385       0.53653865E-02  -0.62974669E-03
  5069.2600       0.96644433       0.92894824        1.0401104        1.0026143       0.18225604E-02  -0.20339154E-02
  5071.2580       0.96449634       0.92865567        1.0394219        1.0035812      -0.27112916E-02  -0.17306247E-02
  5073.2700       0.95557205       0.92826285        1.0317440        1.0044348      -0.51172447E-02  -0.54237191E-03
  5075.2970       0.94382779       0.92777199        1.0212332        1.0051774      -0.49019318E-02   0.30436654E-03
  5077.3520       0.93556237       0.92718159        1.0141956        1.0058148      -0.38748205E-02   0.22982088E-03
  5079.4220       0.92784415       0.92649729        1.0076909        1.0063440      -0.39539206E-02   0.20135761E-03
  5081.5100       0.91912196       0.92572089        1.0001692        1.0067682      -0.30375756E-02   0.62723880E-03
  5083.6070       0.91513190       0.92485911       0.99736101        1.0070882      -0.13289263E-02   0.40108370E-03
  5085.7440       0.91349529       0.92390155       0.99690426        1.0073105      -0.13393872E-02  -0.34506109E-03
  5087.8860       0.90940066       0.92286676       0.99396736        1.0074335      -0.28054427E-02  -0.48031008E-03
  5090.0510       0.90141225       0.92175008       0.98712379        1.0074617      -0.34080827E-02  -0.18710980E-04
  5092.2250       0.89461299       0.92056277       0.98144853        1.0073983      -0.28866296E-02   0.24494659E-03
  5094.4420       0.88873706       0.91928972       0.97669240        1.0072451      -0.23325222E-02   0.29871656E-03
  5096.6630       0.88426126       0.91795734       0.97331167        1.0070078      -0.15609255E-02   0.45123659E-03
  5098.9020       0.88177533       0.91656249       0.97190257        1.0066898      -0.32000702E-03   0.46269581E-03
  5101.1650       0.88282059       0.91510627       0.97400854        1.0062943       0.52213105E-03   0.19556225E-03
  5103.4430       0.88414633       0.91359970       0.97637395        1.0058273       0.56804116E-03   0.42468997E-04
  5105.7410       0.88541994       0.91204513       0.97866781        1.0052930       0.71646918E-03   0.21950190E-03
  5108.0520       0.88744853       0.91045329       0.98169350        1.0046983       0.15797254E-02   0.45839294E-03
  5110.3910       0.89276566       0.90882001       0.98799029        1.0040447       0.28479964E-02   0.42558521E-03
  5112.7390       0.90079709       0.90716511       0.99697526        1.0033433       0.35744433E-02   0.12388177E-03
  5115.1180       0.90966206       0.90547998        1.0067758        1.0025938       0.34335855E-02  -0.27814859E-03
  5117.5090       0.91717530       0.90378531        1.0151984        1.0018085       0.22476745E-02  -0.59285959E-03
  5119.9210       0.92045764       0.90208233        1.0193667        1.0009914       0.58608088E-03  -0.66825582E-03
  5122.3490       0.92001193       0.90038252        1.0197809        1.0001515      -0.98668362E-03  -0.62348903E-03
  5124.7990       0.91564460       0.89869003        1.0162488       0.99929422      -0.24552986E-02  -0.55957276E-03
  5127.2720       0.90792449       0.89701301        1.0093387       0.99842721      -0.37414603E-02  -0.47769534E-03
  5129.7590       0.89708695       0.89536666       0.99928224       0.99756198      -0.48246675E-02  -0.23569238E-03
  5132.2700       0.88381080       0.89375390       0.98676068       0.99670380      -0.49194509E-02   0.40629524E-03
  5134.7910       0.87233228       0.89219347       0.97600530       0.99586652      -0.27801898E-02   0.10981402E-02
  5137.3420       0.86970968       0.89068342       0.97407934       0.99505310       0.65031641E-03   0.11430669E-02
  5139.9010       0.87565539       0.88924747       0.98068837       0.99428047       0.30608819E-02   0.44741884E-03
  5142.4890       0.88546404       0.88788497       0.99113169       0.99355263       0.29531812E-02  -0.40106528E-03
  5145.0910       0.89098240       0.88661566       0.99725149       0.99288477       0.97935310E-03  -0.62013010E-03
  5147.7100       0.89057724       0.88544970       0.99741459       0.99228706      -0.28451806E-03  -0.11619753E-04
  5150.3520       0.88948555       0.88439700       0.99685841       0.99176988       0.91822158E-03   0.55351406E-03
  5153.0110       0.89544474       0.88347303        1.0033183       0.99134660       0.26496600E-02   0.27823938E-03
  5155.6900       0.90362944       0.88269005        1.0119686       0.99102926       0.24034634E-02  -0.29377986E-03
  5158.3900       0.90837297       0.88206191        1.0171420       0.99083098       0.10694182E-02  -0.47841628E-03
  5161.1120       0.90942782       0.88160321        1.0185902       0.99076556      -0.19050971E-03  -0.36879460E-03
  5163.8400       0.90733469       0.88133045        1.0168508       0.99084661      -0.94051241E-03  -0.20023645E-03
  5166.5980       0.90426817       0.88125638        1.0141009       0.99108915      -0.12890069E-02  -0.14381839E-03
  5169.3720       0.90020390       0.88139805        1.0103134       0.99150762      -0.17361157E-02  -0.89449975E-04
  5172.1710       0.89459280       0.88177268        1.0049393       0.99211919      -0.17875116E-02   0.77977484E-04
  5174.9780       0.89018311       0.88239419        1.0007245       0.99293561      -0.12989740E-02   0.16420385E-03
  5177.8110       0.88726659       0.88328345       0.99796131       0.99397819      -0.86140187E-03   0.11861804E-03
  5180.6610       0.88528776       0.88445623       0.99609276       0.99526125      -0.62486767E-03   0.13659172E-04
  5183.5280       0.88369422       0.88593039       0.99456566       0.99680185      -0.78331238E-03  -0.64245753E-04
  5186.4190       0.88077745       0.88772902       0.99167070       0.99862229      -0.99479472E-03   0.60219612E-04
  5189.3210       0.87793137       0.88986309       0.98880087        1.0007326      -0.43446017E-03   0.24107592E-03
  5192.2490       0.87824455       0.89236360       0.98904375        1.0031628       0.41067787E-03   0.23126204E-03
  5195.2000       0.88034575       0.89525073       0.99102700        1.0059320       0.92512934E-03   0.10642325E-03
  5198.1600       0.88371299       0.89853097       0.99422843        1.0090464       0.10397457E-02   0.98224543E-05
  5201.1390       0.88652080       0.90223529       0.99682134        1.0125359       0.98346489E-03   0.22441636E-04
  5204.1500       0.88960394       0.90640509       0.99963831        1.0164395       0.11741711E-02   0.11374928E-03
  5207.1680       0.89359988       0.91102908        1.0033181        1.0207473       0.16692593E-02   0.17452873E-03
  5210.2090       0.89971799       0.91615377        1.0090675        1.0255034       0.22316407E-02   0.89403056E-04
  5213.2700       0.90721735       0.92179965        1.0161452        1.0307275       0.22147968E-02  -0.12370828E-03
  5216.3480       0.91331462       0.91331460        1.0217670        1.0217670       0.14721956E-02  -0.29724615E-03
  5219.4510       0.91631699       0.91631696        1.0242381        1.0242381       0.37751827E-03  -0.28547139E-03
  5222.5600       0.91565977       0.91565974        1.0229961        1.0229961      -0.30115270E-03  -0.55883479E-04
  5225.7010       0.91443478       0.91443476        1.0211270        1.0211270       0.28246527E-04   0.31857580E-03
  5228.8480       0.91583738       0.91583736        1.0218306        1.0218306       0.17020519E-02   0.81949984E-03
  5232.0300       0.92520707       0.92520704        1.0304388        1.0304388       0.52148610E-02   0.15632712E-02
  5235.2190       0.94906126       0.94906123        1.0534747        1.0534747       0.11661653E-01   0.34854782E-02
  5238.4310       0.99985331       0.99985328        1.1033867        1.1033867       0.27525407E-01   0.13271653E-01
  5241.6600        1.1263524        1.1263524        1.2289446        1.2289446       0.97144368E-01   0.68994772E-01
  5244.9180        1.6300288        1.6300288        1.7316141        1.7316141       0.47509449       0.31830712E-01
  5248.1800        4.2239685        4.2239684        4.3244877        4.3244877       0.30468061      -0.11941449
  5251.4700        3.6262962        3.6262961        3.7256818        3.7256818      -0.30730926      -0.81459410E-01
  5254.7800        2.1957274        2.1957273        2.2939132        2.2939132      -0.23295150       0.46582793E-01
  5258.1090        2.0797312        2.0797312        2.1766504        2.1766504       0.19538990E-02   0.40153992E-01
  5261.4510        2.2087618        2.2087618        2.3043488        2.3043488       0.34915787E-01   0.49800302E-02
  5264.8200        2.3140511        2.3140510        2.4082337        2.4082337       0.35374882E-01  -0.94431061E-03
  5268.2000        2.4475069        2.4475069        2.5402188        2.5402188       0.28542635E-01  -0.30783666E-02
  5271.6010        2.5075987        2.5075986        2.5987679        2.5987679       0.14500478E-01  -0.52401002E-02
  5275.0300        2.5465452        2.5465451        2.6360956        2.6360956      -0.72472498E-02  -0.65022011E-02
  5278.4720        2.4578028        2.4578027        2.5456640        2.5456640      -0.30176146E-01  -0.37508288E-02
  5281.9290        2.3383600        2.3383599        2.4244599        2.4244599      -0.33124218E-01   0.20053045E-02
  5285.3990        2.2283514        2.2283513        2.3126181        2.3126181      -0.16285401E-01   0.44234216E-02
  5288.8990        2.2248507        2.2248507        2.3072022        2.3072022      -0.22929692E-02   0.23276753E-02
  5292.4210        2.2122501        2.2122501        2.2926072        2.2926072       0.59534658E-04   0.70851605E-03
