Repository: AI-multimodal/LightshowAI

# XANES spectrum prediction using neural network models

 Currently, the models we provide are OmniXAS models of 3d transition metal (Ti-Cu) K-edge at two levels of theory: FEFF model for all the 8 elements and VASP models for Ti and Cu only. We recommend users of Lightshowai to cite the following references: Benchmark [Phys. Rev. Materials 8, 013801 (2024)], Lightshow [Journal of Open Source Software 8 (87), 5182 (2023)], and OmniXAS [Phys. Rev. Materials 9, 043803 (2025)]. Please contact Deyu Lu (dlu@bnl.gov) if you have questions.

> [!WARNING]
> This feature is a work in progress! Expect breaking changes!

File: data_source/Rutile.nor.xdi (part 1 of 2)
# XDI/1.0 Athena/0.9.26 K
# Beamline.name: BMM (06BM) -- Beamline for Materials Measurement
# Beamline.xray_source: NSLS-II three-pole wiggler
# Beamline.collimation: paraboloid mirror, 5 nm Rh on 30 nm Pt
# Beamline.focusing: not in use
# Beamline.harmonic_rejection: flat mirror, Si stripe, pitch = 7.0 mrad relative to beam
# Detector.I0: 10 cm N2
# Detector.I1: 25 cm N2
# Detector.I2: 25 cm N2
# Element.symbol: Ti
# Element.edge: K
# Facility.name: NSLS-II
# Facility.energy: 3.0
# Facility.current: 220.0
# Facility.mode: top-off
# Facility.GUP: 301027
# Facility.SAF: 304156
# Mono.name: Si(111)
# Mono.d_spacing: 3.1352584
# Mono.encoder_resolution: 0.0000050 deg/ct
# Mono.angle_offset: 16.0571090 deg
# Mono.scan_mode: pseudo channel cut
# Mono.scan_type: step
# Mono.direction: forward in energy
# Sample.name: TiO2 rutile
# Sample.prep: Powder pressed into disc with polyethylene glycol for transmission
# Sample.x_position: -97.532 mm
# Sample.y_position: 117.543 mm
# Sample.wheel_position: -435.000 mm
# Scan.experimenters: Bruce Ravel, Martin Stennett
# Scan.edge_energy: 4966.0
# Scan.sequence: sum of three scans
# Scan.sequence_start_time: 2019-05-29T19:44:03
# Scan.sequence_end_time: 2019-05-29T20:27:44
# Scan.transient_id: 9755
# Scan.uid: a441e553-4511-4c6f-a87d-f75b7327d180
# Column.1:                      energy eV
# Column.2:                      norm
# Column.3:                      nbkg
# Column.4:                      flat
# Column.5:                      fbkg
# Column.6:                      nder
# Column.7:                      nsec
# Athena.e0:                     4984.001
# Athena.eshift:                 0
# Athena.rbkg:                   1.0
# Athena.importance:             1
# Athena.standard:               None
# Athena.bkg_kweight:            2
# Athena.edge_step:              1.6526117
# Athena.fixed_step:             no
# Athena.pre_edge_range:         -100.000 -20.000
# Athena.pre_edge_line:          14.773572 - 0.00230872 * E
# Athena.normalization_range:    150.000 624.079
# Athena.post_edge_polynomial:   59.990402 - 0.0184742 * E + 1.48970846e-06 * E^2 + 0 * E^3
# Athena.spline_range_energy:    0.000 724.102
# Athena.clamps:                 0 24
# Athena.spline_range_k:         0.000 13.786
# Athena.kweight:                2
# Athena.window:                 hanning
# Athena.phase_correction:       no
# Athena.k_range:                3.000 11.786
# Athena.dk:                     1
# Athena.r_range:                1 3
# Athena.dr:                     0.0
# Athena.window:                 hanning
# Athena.plot_multiplier:        1
# Athena.y_offset:               0
# ///
#------------------------
#   e         norm        nbkg        flat        fbkg        nder        nsec
  4767.2550       0.32521788E-01   0.32521788E-01   0.32521788E-01   0.32521788E-01  -0.34168533E-03  -0.14366347E-05
  4777.2760       0.29097759E-01   0.29097759E-01   0.29097759E-01   0.29097759E-01  -0.35608184E-03   0.13997319E-05
  4787.2780       0.25391961E-01   0.25391961E-01   0.25391961E-01   0.25391961E-01  -0.31365849E-03   0.51144431E-05
  4797.2810       0.22823021E-01   0.22823021E-01   0.22823021E-01   0.22823021E-01  -0.25376741E-03   0.38406606E-05
  4807.2790       0.20316359E-01   0.20316359E-01   0.20316359E-01   0.20316359E-01  -0.23684144E-03  -0.79241304E-07
  4817.2770       0.18087140E-01   0.18087140E-01   0.18087140E-01   0.18087140E-01  -0.25535192E-03  -0.14011263E-05
  4827.2770       0.15209832E-01   0.15209832E-01   0.15209832E-01   0.15209832E-01  -0.26486117E-03   0.97548396E-06
  4837.2780       0.12789651E-01   0.12789652E-01   0.12789652E-01   0.12789652E-01  -0.23584126E-03   0.30771173E-05
  4847.2740       0.10493714E-01   0.10493714E-01   0.10493714E-01   0.10493714E-01  -0.20332805E-03   0.21204006E-05
  4857.2870       0.87212605E-02   0.87212605E-02   0.87212605E-02   0.87212605E-02  -0.19341417E-03   0.41058680E-06
  4867.2830       0.66236899E-02   0.66236899E-02   0.66236899E-02   0.66236899E-02  -0.19511262E-03   0.12561752E-05
  4877.2790       0.48205689E-02   0.48205690E-02   0.48205690E-02   0.48205690E-02  -0.16830071E-03   0.21791448E-05
  4887.2750       0.32590221E-02   0.32590221E-02   0.32590221E-02   0.32590221E-02  -0.15154716E-03   0.22568260E-05
  4897.2760       0.17900804E-02   0.17900804E-02   0.17900804E-02   0.17900804E-02  -0.12317096E-03   0.21767195E-05
  4907.2720       0.79597230E-03   0.79597230E-03   0.79597230E-03   0.79597230E-03  -0.10801930E-03   0.50860806E-06
  4917.2720      -0.36987352E-03  -0.36987352E-03  -0.36987352E-03  -0.36987352E-03  -0.11300084E-03   0.14082193E-05
  4927.2740      -0.14642704E-02  -0.14642705E-02  -0.14642704E-02  -0.14642705E-02  -0.79852098E-04   0.46919497E-05
  4937.2740      -0.19670752E-02  -0.19670752E-02  -0.19670752E-02  -0.19670752E-02  -0.19152459E-04   0.27052272E-05
  4939.2730      -0.16940808E-02  -0.16940808E-02  -0.16940808E-02  -0.16940808E-02  -0.47392076E-04   0.33740293E-05
  4941.2690      -0.21564065E-02  -0.21564065E-02  -0.21564065E-02  -0.21564065E-02  -0.56732115E-05   0.61498043E-05
  4943.2780      -0.17168020E-02  -0.17168020E-02  -0.17168020E-02  -0.17168020E-02  -0.22762110E-04  -0.29151161E-05
  4945.2780      -0.22476598E-02  -0.22476598E-02  -0.22476598E-02  -0.22476598E-02  -0.17359912E-04   0.22760529E-04
  4947.2770      -0.17862243E-02  -0.17862243E-02  -0.17862243E-02  -0.17862243E-02   0.68257245E-04  -0.16986296E-04
  4949.2690      -0.19752451E-02  -0.19752452E-02  -0.19752452E-02  -0.19752452E-02  -0.85152219E-04   0.42012013E-06
  4951.2770      -0.21268332E-02  -0.21268332E-02  -0.21268332E-02  -0.21268332E-02   0.69937726E-04   0.60134296E-04
  4953.2760      -0.16950047E-02  -0.16950047E-02  -0.16950047E-02  -0.16950047E-02   0.15580591E-03   0.39823806E-04
  4955.2770      -0.15036096E-02  -0.15036096E-02  -0.15036096E-02  -0.15036096E-02   0.22923295E-03   0.53678867E-04
  4957.2750      -0.77830212E-03  -0.77830213E-03  -0.77830212E-03  -0.77830213E-03   0.37046770E-03  -0.12255328E-03
  4957.5150      -0.67450285E-03  -0.67450285E-03  -0.67450285E-03  -0.67450285E-03  -0.45041284E-04  -0.52748073E-03
  4957.7640      -0.80032731E-03  -0.80032731E-03  -0.80032731E-03  -0.80032731E-03   0.11252962E-03   0.22189858E-02
  4958.0150      -0.61823804E-03  -0.61823804E-03  -0.61823804E-03  -0.61823804E-03   0.10644516E-02   0.61868277E-03
  4958.2650      -0.26703704E-03  -0.26703704E-03  -0.26703704E-03  -0.26703704E-03   0.42248969E-03  -0.29606457E-02
  4958.5150      -0.40699319E-03  -0.40699320E-03  -0.40699320E-03  -0.40699320E-03  -0.41587119E-03  -0.17711443E-03
  4958.7640      -0.47455676E-03  -0.47455677E-03  -0.47455676E-03  -0.47455677E-03   0.33410959E-03   0.21300251E-02
  4959.0140      -0.24027251E-03  -0.24027251E-03  -0.24027251E-03  -0.24027251E-03   0.64701133E-03   0.30529261E-03
  4959.2660      -0.14975708E-03  -0.14975708E-03  -0.14975708E-03  -0.14975708E-03   0.48736648E-03  -0.96614203E-03
  4959.5150       0.38980947E-05   0.38980925E-05   0.38980948E-05   0.38980925E-05   0.16297417E-03  -0.10135267E-02
  4959.7660      -0.68269990E-04  -0.68269993E-04  -0.68269990E-04  -0.68269993E-04  -0.19396895E-04   0.71996587E-03
  4960.0150      -0.58003527E-05  -0.58003550E-05  -0.58003527E-05  -0.58003550E-05   0.52295711E-03   0.12340116E-02
  4960.2640       0.19216265E-03   0.19216265E-03   0.19216265E-03   0.19216265E-03   0.59514086E-03  -0.11325278E-02
  4960.5140       0.29117494E-03   0.29117493E-03   0.29117494E-03   0.29117493E-03  -0.42174269E-04  -0.11969863E-02
  4960.7670       0.17094899E-03   0.17094899E-03   0.17094899E-03   0.17094899E-03  -0.69432692E-05   0.71308147E-03
  4961.0150       0.28769636E-03   0.28769636E-03   0.28769636E-03   0.28769636E-03   0.31507955E-03   0.19542556E-02
  4961.2680       0.32880384E-03   0.32880384E-03   0.32880385E-03   0.32880384E-03   0.97213877E-03   0.15384784E-02
  4961.5180       0.77668216E-03   0.77668216E-03   0.77668216E-03   0.77668216E-03   0.10889342E-02  -0.73100853E-03
  4961.7670       0.87218201E-03   0.87218201E-03   0.87218201E-03   0.87218201E-03   0.60736551E-03   0.90089668E-03
  4962.0170       0.10797575E-02   0.10797575E-02   0.10797575E-02   0.10797575E-02   0.15384816E-02  -0.21358873E-03
  4962.2650       0.16383459E-02   0.16383459E-02   0.16383459E-02   0.16383459E-02   0.50099832E-03  -0.34320792E-02
  4962.5140       0.13287537E-02   0.13287537E-02   0.13287537E-02   0.13287537E-02  -0.16726174E-03   0.66649409E-03
  4962.7680       0.15542132E-02   0.15542132E-02   0.15542132E-02   0.15542132E-02   0.83624485E-03   0.22498523E-02
  4963.0170       0.17493849E-02   0.17493849E-02   0.17493849E-02   0.17493849E-02   0.96441398E-03   0.73276985E-03
  4963.2680       0.20364202E-02   0.20364202E-02   0.20364202E-02   0.20364202E-02   0.12026298E-02  -0.10414776E-02
  4963.5190       0.23531050E-02   0.23531050E-02   0.23531050E-02   0.23531050E-02   0.44159224E-03  -0.21357365E-02
  4963.7660       0.22563331E-02   0.22563331E-02   0.22563331E-02   0.22563331E-02   0.13903299E-03   0.20969208E-02
  4964.0160       0.24222044E-02   0.24222044E-02   0.24222044E-02   0.24222044E-02   0.14837619E-02   0.35747983E-02
  4964.2660       0.29982141E-02   0.29982141E-02   0.29982141E-02   0.29982141E-02   0.19264321E-02  -0.96796228E-03
  4964.5160       0.33854205E-02   0.33854205E-02   0.33854205E-02   0.33854205E-02   0.99978075E-03  -0.11340503E-02
  4964.7670       0.34991042E-02   0.34991042E-02   0.34991042E-02   0.34991042E-02   0.13582730E-02   0.12695899E-02
  4965.0200       0.40699901E-02   0.40699901E-02   0.40699901E-02   0.40699901E-02   0.16396540E-02  -0.38696686E-03
  4965.2680       0.43205709E-02   0.43205709E-02   0.43205709E-02   0.43205709E-02   0.11644026E-02   0.39001327E-03
  4965.5200       0.46521913E-02   0.46521914E-02   0.46521914E-02   0.46521914E-02   0.18346607E-02   0.22821232E-02
  4965.7680       0.52379013E-02   0.52379013E-02   0.52379013E-02   0.52379013E-02   0.23054642E-02   0.59917046E-03
  4966.0190       0.58026180E-02   0.58026180E-02   0.58026180E-02   0.58026180E-02   0.21336467E-02   0.87259505E-03
  4966.2680       0.63047246E-02   0.63047246E-02   0.63047246E-02   0.63047246E-02   0.27417617E-02   0.26731816E-02
  4966.5190       0.71734988E-02   0.71734988E-02   0.71734988E-02   0.71734988E-02   0.34702376E-02   0.35953380E-02
  4966.7690       0.80433136E-02   0.80433137E-02   0.80433137E-02   0.80433137E-02   0.45430260E-02   0.58556509E-02
  4967.0170       0.94359258E-02   0.94359258E-02   0.94359258E-02   0.94359258E-02   0.63863517E-02   0.10235933E-01
  4967.2700       0.11242876E-01   0.11242876E-01   0.11242876E-01   0.11242876E-01   0.96712285E-02   0.16404437E-01
  4967.5230       0.14329567E-01   0.14329567E-01   0.14329567E-01   0.14329567E-01   0.14686997E-01   0.25686826E-01
  4967.7700       0.18586374E-01   0.18586374E-01   0.18586374E-01   0.18586374E-01   0.22514641E-01   0.33162954E-01
  4968.0200       0.25519344E-01   0.25519344E-01   0.25519344E-01   0.25519344E-01   0.31168985E-01   0.16046919E-01
  4968.2680       0.34108529E-01   0.34108529E-01   0.34108529E-01   0.34108529E-01   0.30506007E-01  -0.34802101E-01
  4968.5190       0.40741842E-01   0.40741842E-01   0.40741842E-01   0.40741842E-01   0.13802737E-01  -0.72033500E-01
  4968.7680       0.41009897E-01   0.41009897E-01   0.41009897E-01   0.41009897E-01  -0.55107430E-02  -0.44684813E-01
  4969.0200       0.37980959E-01   0.37980959E-01   0.37980959E-01   0.37980959E-01  -0.85843549E-02   0.23280378E-01
  4969.2730       0.36674798E-01   0.36674798E-01   0.36674798E-01   0.36674798E-01   0.62458480E-02   0.80745261E-01
  4969.5200       0.41103883E-01   0.41103883E-01   0.41103883E-01   0.41103883E-01   0.31788275E-01   0.10201709
  4969.7710       0.52505359E-01   0.52505359E-01   0.52505359E-01   0.52505359E-01   0.57050358E-01   0.89026632E-01
  4970.0190       0.69572012E-01   0.69572012E-01   0.69572012E-01   0.69572012E-01   0.76212565E-01   0.54326662E-01
  4970.2650       0.90154366E-01   0.90154366E-01   0.90154366E-01   0.90154366E-01   0.83887729E-01   0.30078798E-02
  4970.5190       0.11151588       0.11151588       0.11151588       0.11151588       0.77716505E-01  -0.40963599E-01
  4970.7700       0.12940120       0.12940120       0.12940120       0.12940120       0.63201111E-01  -0.69706798E-01
  4971.0190       0.14311643       0.14311643       0.14311643       0.14311643       0.42863106E-01  -0.93892770E-01
  4971.2710       0.15087562       0.15087562       0.15087562       0.15087562       0.16160834E-01  -0.11164272
  4971.5210       0.15122917       0.15122917       0.15122917       0.15122917      -0.13181542E-01  -0.11138390
  4971.7720       0.14427166       0.14427166       0.14427166       0.14427166      -0.39642500E-01  -0.83702460E-01
  4972.0180       0.13152685       0.13152685       0.13152685       0.13152685      -0.54781665E-01  -0.28347428E-01
  4972.2680       0.11709996       0.11709996       0.11709996       0.11709996      -0.53702824E-01   0.31385353E-01
  4972.5210       0.10451433       0.10451433       0.10451433       0.10451433      -0.38994832E-01   0.77282693E-01
  4972.7710       0.97485558E-01   0.97485558E-01   0.97485558E-01   0.97485558E-01  -0.14829629E-01   0.10713844
  4973.0220       0.97084683E-01   0.97084683E-01   0.97084683E-01   0.97084683E-01   0.14681528E-01   0.10911654
  4973.2710       0.10482632       0.10482632       0.10482632       0.10482632       0.39728643E-01   0.68096000E-01
  4973.5230       0.11698873       0.11698873       0.11698873       0.11698873       0.48797624E-01   0.23245515E-02
  4973.7710       0.12922513       0.12922513       0.12922513       0.12922513       0.40890918E-01  -0.56541616E-01
  4974.0190       0.13727063       0.13727063       0.13727063       0.13727063       0.20752982E-01  -0.79002057E-01
  4974.2720       0.13962238       0.13962238       0.13962238       0.13962238       0.13108881E-02  -0.70184351E-01
  4974.5180       0.13792476       0.13792476       0.13792476       0.13792476      -0.14269009E-01  -0.51712337E-01
  4974.7720       0.13248787       0.13248787       0.13248787       0.13248787      -0.24545280E-01  -0.29510730E-01
  4975.0220       0.12555394       0.12555394       0.12555394       0.12555394      -0.29142417E-01  -0.67852741E-02
  4975.2710       0.11794581       0.11794581       0.11794581       0.11794581      -0.27931132E-01   0.13625863E-01
  4975.5200       0.11164424       0.11164424       0.11164424       0.11164424      -0.22356737E-01   0.22259750E-01
  4975.7700       0.10678979       0.10678979       0.10678979       0.10678979      -0.16823517E-01   0.30111664E-01
  4976.0200       0.10323248       0.10323248       0.10323248       0.10323248      -0.73009052E-02   0.46698143E-01
  4976.2670       0.10316124       0.10316125       0.10316125       0.10316125       0.63854601E-02   0.50541190E-01
  4976.5200       0.10642521       0.10642521       0.10642521       0.10642521       0.17969690E-01   0.47982018E-01
  4976.7720       0.11223594       0.11223594       0.11223594       0.11223594       0.30616379E-01   0.55187940E-01
  4977.0240       0.12185586       0.12185586       0.12185586       0.12185586       0.45784412E-01   0.55094484E-01
  4977.2710       0.13508236       0.13508236       0.13508236       0.13508236       0.58108527E-01   0.46659094E-01
  4977.5230       0.15085202       0.15085202       0.15085202       0.15085202       0.69067300E-01   0.49634997E-01
  4977.7690       0.16947787       0.16947788       0.16947788       0.16947788       0.82826755E-01   0.56638461E-01
  4978.0210       0.19209974       0.19209974       0.19209974       0.19209974       0.97273253E-01   0.54916768E-01
  4978.2680       0.21801723       0.21801723       0.21801723       0.21801723       0.11023022       0.47269055E-01
  4978.5210       0.24721485       0.24721485       0.24721485       0.24721485       0.12090778       0.50387594E-01
  4978.7720       0.27895475       0.27895475       0.27895475       0.27895475       0.13562557       0.62927014E-01
  4979.0240       0.31543452       0.31543452       0.31543452       0.31543452       0.15256007       0.55848432E-01
  4979.2700       0.35492966       0.35492966       0.35492966       0.35492966       0.16343809       0.21028423E-01
  4979.5230       0.39699012       0.39699012       0.39699012       0.39699012       0.16305325      -0.18491787E-01
  4979.7700       0.43645629       0.43645629       0.43645629       0.43645629       0.15419220      -0.61064822E-01
  4980.0210       0.47377783       0.47377784       0.47377784       0.47377784       0.13264297      -0.12469799
  4980.2700       0.50277778       0.50277778       0.50277778       0.50277778       0.91843198E-01  -0.16776320
  4980.5220       0.51979128       0.51979128       0.51979128       0.51979128       0.48593608E-01  -0.14146988
  4980.7720       0.52717177       0.52717177       0.52717177       0.52717177       0.20825317E-01  -0.68440395E-01
  4981.0230       0.53022476       0.53022476       0.53022476       0.53022476       0.14304970E-01   0.10231599E-01
  4981.2700       0.53429564       0.53429564       0.53429564       0.53429564       0.25920653E-01   0.63372724E-01
  4981.5200       0.54310733       0.54310733       0.54310733       0.54310733       0.45801214E-01   0.83669885E-01
  4981.7680       0.55710465       0.55710465       0.55710465       0.55710465       0.67588256E-01   0.83251012E-01
  4982.0210       0.57696904       0.57696904       0.57696904       0.57696904       0.87509971E-01   0.66618282E-01
  4982.2710       0.60112216       0.60112216       0.60112216       0.60112216       0.10109725       0.39377032E-01
  4982.5220       0.62761876       0.62761877       0.62761877       0.62761877       0.10723786       0.16248147E-01
  4982.7730       0.65495557       0.65495557       0.65495557       0.65495557       0.10925382       0.40290118E-02
  4983.0220       0.68224568       0.68224568       0.68224568       0.68224568       0.10925237      -0.33107471E-03
  4983.2690       0.70914475       0.70914475       0.70914475       0.70914475       0.10908961      -0.32966042E-03
  4983.5210       0.73668139       0.73668139       0.73668139       0.73668139       0.10908787       0.85656203E-02
  4983.7700       0.76379777       0.76379777       0.76379777       0.76379777       0.11338098       0.43577089E-01
  4984.0210       0.79337188        1.6988051       0.79338781        1.6988211       0.13087641       0.86747653E-01
  4984.2740       0.82975948        2.3804583       0.82997682        2.3806757       0.15710180       0.10422163
  4984.5230       0.87223699        2.3291358       0.87265245        2.3295512       0.18319567       0.10576078
  4984.7750       0.92154051        2.2784907       0.92215637        2.2791066       0.21008795       0.96903562E-01
  4985.0190       0.97644061        2.2306800       0.97725039        2.2314898       0.23125984       0.58609042E-01
  4985.2710        1.0362454        2.1825522        1.0372553        2.1835622       0.23915804      -0.11686799E-01
  4985.5180        1.0957805        2.1365966        1.0969865        2.1378027       0.22542813      -0.81297373E-01
  4985.7720        1.1491849        2.0905788        1.1505924        2.0919863       0.19842805      -0.13262333
  4986.0200        1.1953914        2.0468449        1.1969956        2.0484492       0.15885121      -0.18058879
  4986.2710        1.2284516        2.0037700        1.2302548        2.0055731       0.10831425      -0.21243297
  4986.5210        1.2496568        1.9620383        1.2516579        1.9640395       0.52422294E-01  -0.21368778
  4986.7730        1.2547676        1.9211396        1.2569683        1.9233402       0.10429799E-02  -0.16986458
  4987.0210        1.2501783        1.8820176        1.2525751        1.8844145      -0.32509995E-01  -0.10858722
  4987.2690        1.2386427        1.8439983        1.2412356        1.8465912      -0.52816279E-01  -0.42829009E-01
  4987.5220        1.2237173        1.8063320        1.2265102        1.8091249      -0.53967328E-01   0.11812788E-01
  4987.7720        1.2114971        1.7702069        1.2144874        1.7731972      -0.46874447E-01   0.43648956E-01
  4988.0230        1.2002332        1.7350151        1.2034217        1.7382036      -0.32099201E-01   0.68344647E-01
  4988.2710        1.1954796        1.7012888        1.1988637        1.7046729      -0.12770468E-01   0.77585730E-01
  4988.5240        1.1938352        1.6679360        1.1974188        1.6715195       0.67712496E-02   0.71507951E-01
  4988.7710        1.1988652        1.6363846        1.2026434        1.6401628       0.22983507E-01   0.41700403E-01
  4989.0220        1.2052810        1.6053286        1.2092569        1.6093045       0.27538050E-01   0.44794019E-01
  4989.2700        1.2126067        1.5756242        1.2167778        1.5797953       0.45335723E-01   0.51544009E-01
  4989.5210        1.2279035        1.5465363        1.2322721        1.5509048       0.53258511E-01   0.31356239E-01
  4989.7690        1.2391827        1.5187443        1.2437462        1.5233078       0.60982486E-01   0.38283244E-01
  4990.0210        1.2583948        1.4914530        1.2631563        1.4962145       0.72400133E-01   0.22436471E-01
  4990.2720        1.2756000        1.4652044        1.2805586        1.4701630       0.72268031E-01  -0.89752446E-02
  4990.5230        1.2946733        1.4398718        1.2998290        1.4450275       0.67894560E-01  -0.23418433E-01
  4990.7710        1.3094794        1.4157256        1.3148295        1.4210758       0.60582233E-01  -0.15043207E-01
  4991.0190        1.3247221        1.3924418        1.3302667        1.3979864       0.60433129E-01  -0.25961845E-01
  4991.2720        1.3397564        1.3695606        1.3454992        1.3753034       0.47575349E-01  -0.63926327E-01
  4991.5200        1.3485574        1.3479703        1.3544944        1.3539073       0.28406039E-01  -0.72159706E-01
  4991.7730        1.3539878        1.3267838        1.3601228        1.3329188       0.11423336E-01  -0.78041757E-01
  4992.0210        1.3542805        1.3068222        1.3606094        1.3131512      -0.10692881E-01  -0.89816866E-01
  4992.2740        1.3486307        1.2872642        1.3551574        1.2937909      -0.33574914E-01  -0.70325142E-01
  4992.5210        1.3374930        1.2689391        1.3442127        1.2756588      -0.45855452E-01  -0.43184189E-01
  4992.7700        1.3258864        1.2512189        1.3328005        1.2581331      -0.54994272E-01  -0.31132335E-01
  4993.0220        1.3099409        1.2340388        1.3170516        1.2411495      -0.61452752E-01  -0.15610059E-01
  4993.2680        1.2952829        1.2179830        1.3025855        1.2252856      -0.62768081E-01  -0.96638389E-02
  4993.5200        1.2786824        1.2022520        1.2861814        1.2097510      -0.66265343E-01  -0.11231581E-02
  4993.7700        1.2620177        1.1873460        1.2697115        1.1950398      -0.63331907E-01   0.56668086E-02
  4994.0240        1.2467631        1.1728989        1.2546546        1.1807904      -0.63409272E-01  -0.13945273E-01
  4994.2700        1.2303130        1.1595608        1.2383960        1.1676438      -0.70304543E-01  -0.16917382E-01
  4994.5220        1.2117514        1.1465484        1.2200303        1.1548273      -0.71834128E-01   0.22444260E-02
  4994.7700        1.1943960        1.1343696        1.2028676        1.1428413      -0.69182330E-01  -0.89870668E-03
  4995.0180        1.1774370        1.1227969        1.1861013        1.1314612      -0.72279887E-01  -0.10692903E-01
  4995.2720        1.1581115        1.1115560        1.1669729        1.1204174      -0.74550168E-01  -0.29155356E-02
  4995.5220        1.1398637        1.1010800        1.1489191        1.1101354      -0.73749317E-01   0.28723764E-02
  4995.7730        1.1211631        1.0911325        1.1304131        1.1003825      -0.73111107E-01   0.13442031E-01
  4996.0230        1.1032350        1.0817764        1.1126788        1.0912201      -0.67014859E-01   0.30683696E-01
  4996.2720        1.0877227        1.0729888        1.0973593        1.0826255      -0.57799943E-01   0.44964095E-01
  4996.5200        1.0745085        1.0647475        1.0843370        1.0745761      -0.44667704E-01   0.51892160E-01
  4996.7710        1.0654335        1.0569094        1.0754562        1.0669322      -0.31905755E-01   0.53453974E-01
  4997.0190        1.0585875        1.0496459        1.0688020        1.0598604      -0.17994171E-01   0.90517655E-01
  4997.2710        1.0564364        1.0427384        1.0668456        1.0531476       0.13353072E-01   0.30830182E-01
  4998.3630        1.0765340        1.0179117        1.0877857        1.0291633       0.23441594E-01   0.80078580E-02
  4999.4550        1.1076328        1.0003733        1.1197248        1.0124652       0.30842234E-01   0.52873061E-02
  5000.5640        1.1444178       0.98862575        1.1573609        1.0015689       0.35078955E-01   0.40954210E-02
  5001.7080        1.1866657       0.98141366        1.2004845       0.99523250       0.40069218E-01   0.48788441E-03
  5002.8570        1.2362965       0.97762903        1.2509925       0.99232503       0.36197674E-01  -0.14348146E-01
  5004.0360        1.2709339       0.97569453        1.2865275       0.99128813       0.66667345E-02  -0.28046549E-01
  5005.2290        1.2521100       0.97420705        1.2686093       0.99070636      -0.30328740E-01  -0.23671395E-01
  5006.4370        1.1981146       0.97275034        1.2155284       0.99016412      -0.50168286E-01  -0.90935647E-02
  5007.6660        1.1298499       0.97131741        1.1481913       0.98965887      -0.52489757E-01   0.20241596E-02
  5008.9190        1.0678350       0.96990619        1.0871195       0.98919064      -0.45144322E-01   0.34976877E-02
  5010.1870        1.0160410       0.96852783        1.0362769       0.98876367      -0.43672086E-01   0.70458054E-03
  5011.4740       0.95625283       0.96717856       0.97745136       0.98837710      -0.43344119E-01   0.48616231E-02
  5012.7870       0.90334633       0.96585222       0.92552392       0.98802981      -0.31031866E-01   0.12065550E-01
  5014.1080       0.87451490       0.96456741       0.89767437       0.98772688      -0.11563460E-01   0.13372862E-01
  5015.4560       0.87248346       0.96330602       0.89664165       0.98746421       0.46603022E-02   0.85529823E-02
  5016.8170       0.88713965       0.96208172       0.91230287       0.98724493       0.11606569E-01   0.20666352E-02
  5018.2070       0.90441313       0.96088066       0.93059933       0.98706686       0.10345616E-01  -0.33998846E-02
  5019.6090       0.91602461       0.95971790       0.94323910       0.98693239       0.21140914E-02  -0.68794315E-02
  5021.0260       0.91037275       0.95859047       0.93862294       0.98684065      -0.90475016E-02  -0.63483658E-02
  5022.4650       0.89018495       0.95749272       0.91948320       0.98679097      -0.16016841E-01  -0.27229315E-02
  5023.9260       0.86392391       0.95642479       0.89428244       0.98678331      -0.16944003E-01   0.99549156E-03
  5025.4070       0.84033569       0.95538801       0.87176507       0.98681739      -0.13088105E-01   0.33790730E-02
  5026.9040       0.82494754       0.95438464       0.85745533       0.98689243      -0.68811237E-02   0.44920838E-02
  5028.4160       0.81963039       0.95341446       0.85322329       0.98700736       0.42857497E-03   0.42775390E-02
  5029.9540       0.82625469       0.95246978       0.86094714       0.98716222       0.61653704E-02   0.25848803E-02
  5031.5170       0.83874920       0.95155082       0.87455470       0.98735631       0.84442888E-02   0.59847354E-03
  5033.0880       0.85271909       0.95066630       0.88963889       0.98758610       0.80409865E-02  -0.65657644E-03
  5034.6770       0.86415872       0.94980890       0.90220107       0.98785125       0.63695073E-02  -0.41922659E-03
  5036.2850       0.87308241       0.94897665       0.91225609       0.98815034       0.67007191E-02   0.17498348E-02
  5037.9250       0.88592266       0.94816163       0.92624539       0.98848436       0.12052971E-01   0.40383718E-02
  5039.5670       0.91264026       0.94737683       0.95410858       0.98884515       0.19954655E-01   0.32005152E-02
  5041.2380       0.95203243       0.94660716       0.99466159       0.98923632       0.22656278E-01  -0.81338344E-03
  5042.9180       0.98856144       0.94585968        1.0323526       0.98965085       0.17229007E-01  -0.44492416E-02
  5044.6270        1.0104215       0.94512309        1.0553896       0.99009111       0.75777980E-02  -0.50148865E-02
  5046.3570        1.0146215       0.94439848        1.0607755       0.99055245      -0.17187274E-04  -0.32845866E-02
  5048.0990        1.0103619       0.94368671        1.0577046       0.99102940      -0.38262866E-02  -0.15847641E-02
  5049.8680        1.0011874       0.94297858        1.0497316       0.99152282      -0.55812940E-02  -0.35859104E-03
  5051.6480       0.99055385       0.94227724        1.0403014       0.99202481      -0.50989262E-02   0.73375530E-03
  5053.4460       0.98294344       0.94157634        1.0339007       0.99253360      -0.29559176E-02   0.93860116E-03
  5055.2690       0.97985047       0.94086942        1.0320283       0.99304724      -0.17002514E-02   0.23553746E-03
  5057.1080       0.97671712       0.94015596        1.0301201       0.99355898      -0.20933794E-02   0.37378588E-04
  5058.9690       0.97210497       0.93942936        1.0267417       0.99406604      -0.15619506E-02   0.57849595E-03
  5060.8490       0.97087386       0.93868623        1.0267505       0.99456283       0.70773960E-04   0.68714989E-03
  5062.7480       0.97237242       0.93792176        1.0294950       0.99504433       0.10347888E-02   0.38839212E-03
  5064.6680       0.97482572       0.93713001        1.0332014       0.99550572       0.15540435E-02   0.18172188E-03
  5066.5960       0.97835238       0.93631196        1.0379798       0.99593935       0.17340546E-02  -0.36766538E-03
  5068.5610       0.98157639       0.93545426        1.0424726       0.99635045       0.12272216E-03  -0.14605967E-02
  5070.5290       0.97883505       0.93457182        1.0409950       0.99673177      -0.40104722E-02  -0.19354273E-02
  5072.5300       0.96565883       0.93365136        1.0290966       0.99708911      -0.75589888E-02  -0.83809862E-03
  5074.5410       0.94850839       0.93270358        1.0132230       0.99741823      -0.73729239E-02   0.11198077E-02
  5076.5700       0.93587222       0.93172510        1.0018678       0.99772070      -0.30349658E-02   0.24719169E-02
  5078.6220       0.93612269       0.93071375        1.0034062       0.99799726       0.27149691E-02   0.20630652E-02
  5080.6890       0.94705518       0.92967377        1.0156283       0.99824694       0.54627997E-02   0.27593623E-03
  5082.7790       0.95883155       0.92860152        1.0287009       0.99847086       0.38620360E-02  -0.13923279E-02
  5084.8820       0.96324869       0.92750256        1.0344143       0.99866819      -0.37523124E-03  -0.19227554E-02
  5087.0090       0.95724432       0.92637163        1.0297129       0.99884023      -0.42712195E-02  -0.12843620E-02
  5089.1600       0.94497642       0.92520910        1.0187544       0.99898708      -0.58697320E-02  -0.34944582E-03
  5091.3190       0.93194578       0.92402425        1.0070296       0.99910810      -0.57773310E-02   0.12074152E-04
  5093.4990       0.91990858       0.92281069       0.99630246       0.99920458      -0.58173423E-02  -0.22034164E-03
  5095.7090       0.90640764       0.92156391       0.98412085       0.99927712      -0.67446308E-02  -0.25182711E-03
  5097.9270       0.89004335       0.92029706       0.96907180       0.99932551      -0.69324327E-02   0.27213014E-03
  5100.1660       0.87550979       0.91900357       0.95585694       0.99935072      -0.55317468E-02   0.87575732E-03
  5102.4280       0.86514496       0.91768308       0.94681518       0.99935329      -0.29906490E-02   0.11610996E-02
  5104.7090       0.86192327       0.91633877       0.94491833       0.99933382      -0.25687141E-03   0.83459511E-03
  5107.0090       0.86396823       0.91497160       0.94828967       0.99929304       0.83263117E-03   0.11676701E-03
  5109.3200       0.86576253       0.91358741       0.95140709       0.99923196       0.28154127E-03  -0.22267038E-03
  5111.6640       0.86527881       0.91217406       0.95225553       0.99915078      -0.20389947E-03   0.63252325E-05
  5114.0110       0.86480604       0.91075078       0.95310672       0.99905146       0.31121293E-03   0.51883151E-03
  5116.3920       0.86675022       0.90930000       0.95638389       0.99893367       0.22491359E-02   0.88927302E-03
  5118.7810       0.87553442       0.90783882       0.96649528       0.99879967       0.45530453E-02   0.61806836E-03
  5121.1910       0.88860028       0.90636064       0.98088958       0.99864993       0.52152460E-02  -0.64355036E-04
  5123.6200       0.90077099       0.90486810       0.99438860       0.99848570       0.42416312E-02  -0.53506380E-03
  5126.0710       0.90929944       0.90336083        1.0042466       0.99830800       0.26041346E-02  -0.61373068E-03
  5128.5440       0.91359375       0.90184039        1.0098714       0.99811807       0.12196213E-02  -0.53044721E-03
  5131.0310       0.91534877       0.90031332        1.0129534       0.99791793      -0.26883543E-04  -0.46927787E-03
  5133.5390       0.91345947       0.89877702        1.0123909       0.99770848      -0.11244216E-02  -0.27753113E-03
  5136.0580       0.90969630       0.89723938        1.0099490       0.99749208      -0.14220325E-02   0.86700889E-04
  5138.6100       0.90624834       0.89568884        1.0078279       0.99726843      -0.68476139E-03   0.41428547E-03
  5141.1710       0.90619511       0.89414193        1.0090945       0.99704129       0.69620910E-03   0.41083484E-03
  5143.7610       0.90983452       0.89258861        1.0140566       0.99681065       0.14314488E-02   0.13035214E-04
  5146.3630       0.91362720       0.89104118        1.0191659       0.99657986       0.76388793E-03  -0.40376475E-03
  5148.9790       0.91382048       0.88950055        1.0206706       0.99635064      -0.67539564E-03  -0.51919822E-03
  5151.6220       0.91007529       0.88796134        1.0182378       0.99612385      -0.19665755E-02  -0.34079142E-03
  5154.2810       0.90339370       0.88643237        1.0128639       0.99590253      -0.24822717E-02  -0.65102890E-04
  5156.9620       0.89681996       0.88491263        1.0075957       0.99568837      -0.23142249E-02   0.68982896E-04
  5159.6590       0.89094780       0.88340805        1.0030238       0.99548408      -0.21112817E-02   0.59122142E-04
  5162.3800       0.88538104       0.88191684       0.99875563       0.99529143      -0.19939012E-02   0.94029605E-04
  5165.1100       0.88007904       0.88044984       0.99474309       0.99511388      -0.15987264E-02   0.23428647E-03
  5167.8700       0.87660403       0.87899835       0.99255804       0.99495236      -0.70766843E-03   0.30238261E-03
  5170.6390       0.87616634       0.87757434       0.99340072       0.99480872       0.73147121E-04   0.16955574E-03
  5173.4430       0.87701168       0.87616472       0.99552852       0.99468156       0.23726570E-03  -0.28547509E-04
  5176.2520       0.87749812       0.87478476       0.99728550       0.99457214      -0.87090045E-04  -0.11747191E-03
  5179.0780       0.87652092       0.87342843       0.99757218       0.99447968      -0.42468851E-03  -0.62160483E-04
  5181.9310       0.87508631       0.87209116       0.99739891       0.99440375      -0.44009943E-03  -0.33520374E-04
  5184.8010       0.87400224       0.87077784       0.99756888       0.99434448      -0.61652561E-03  -0.10654729E-03
  5187.6880       0.87153697       0.86948849       0.99635012       0.99430164      -0.10534922E-02  -0.14083531E-03
  5190.5890       0.86790462       0.86822442       0.99395518       0.99427498      -0.14316804E-02  -0.65242408E-04
  5193.5210       0.86318598       0.86697839       0.99047175       0.99426416      -0.14340511E-02   0.76079991E-04
  5196.4690       0.85947240       0.86575695       0.98798450       0.99426905      -0.98433004E-03   0.15984800E-03
  5199.4300       0.85736958       0.86456122       0.98709764       0.99428928      -0.48950933E-03   0.12872305E-03
  5202.4090       0.85656472       0.86338907       0.98750019       0.99432454      -0.21971513E-03   0.36765911E-04
  5205.4200       0.85605348       0.86223515       0.98819307       0.99437474      -0.26928152E-03  -0.50357927E-04
  5208.4390       0.85494095       0.86110867       0.98827145       0.99443916      -0.52337343E-03  -0.74790809E-04
  5211.4790       0.85288236       0.86000456       0.98739545       0.99451764      -0.72243903E-03  -0.16571915E-04
  5214.5410       0.85053263       0.85892246       0.98622001       0.99460985      -0.62449525E-03   0.51693914E-04
  5217.6190       0.84904796       0.85786439       0.98589875       0.99471518      -0.40503840E-03   0.95024226E-04
  5220.7210       0.84802949       0.85682751       0.98603548       0.99483349      -0.37245536E-04   0.14307632E-03
  5223.8300       0.84881663       0.85581725       0.98796301       0.99496363       0.48360862E-03   0.12570617E-03
  5226.9680       0.85105059       0.85482628       0.99133033       0.99510602       0.74804090E-03   0.16363449E-04
  5230.1210       0.85352255       0.85385890       0.99492319       0.99525954       0.58655108E-03  -0.75788015E-04
  5233.2990       0.85476405       0.85291187       0.99727634       0.99542416       0.26822698E-03  -0.77714098E-04
  5236.4910       0.85523116       0.85198825       0.99884167       0.99559875       0.91512276E-04  -0.63514464E-04
  5239.7000       0.85534982       0.85108681        1.0000459       0.99578287      -0.13832911E-03  -0.67047493E-04
  5242.9300       0.85434046       0.85020616        1.0001104       0.99597613      -0.34020653E-03  -0.32234558E-04
  5246.1880       0.85314256       0.84934422       0.99997668       0.99617834      -0.34746692E-03   0.23506601E-04
  5249.4530       0.85207393       0.84850617       0.99995531       0.99638754      -0.18687298E-03   0.29818275E-04
  5252.7370       0.85191873       0.84768843        1.0008341       0.99660376      -0.15218703E-03  -0.31831308E-04
  5256.0510       0.85106980       0.84688803        1.0010088       0.99682705      -0.39689595E-03  -0.50662500E-04
  5259.3780       0.84928294       0.84610870        1.0002298       0.99705551      -0.48863669E-03  -0.11910464E-04
  5262.7230       0.84780962       0.84534876       0.99974956       0.99728870      -0.47636256E-03   0.43990700E-06
  5266.0880       0.84608655       0.84460731       0.99900520       0.99752596      -0.48568492E-03   0.90726201E-05
  5269.4710       0.84453222       0.84388430       0.99841424       0.99776632      -0.41514052E-03   0.14821741E-04
  5272.8690       0.84327148       0.84317980       0.99810037       0.99800869      -0.38517869E-03   0.28232845E-04
  5276.3030       0.84190068       0.84248904       0.99766531       0.99825368      -0.22225372E-03   0.57950368E-04
  5279.7400       0.84174437       0.84181810       0.99842429       0.99849801       0.12998286E-04   0.35723482E-04
  5283.2010       0.84199034       0.84116217       0.99957041       0.99874224       0.24166857E-04  -0.13336081E-04
  5286.6700       0.84191185       0.84052361        1.0003725       0.99898425      -0.79420754E-04  -0.16652613E-04
  5290.1700       0.84143685       0.83989755        1.0007639       0.99922463      -0.91885201E-04   0.17618757E-04
